Repository: CMB-S4/Cryogenic_Material_Properties

# Cryogenic_Material_Properties

## Description
**A compilation of material properties, fits, and plots at cryogenic temperatures for use in design and testing of cryogenic systems.**

This Git Repository will serve to store raw thermal conductivity (TC) data and other material properties, plots, and analysis tools. The data is compiled from decades of published resources. The repository also includes the reference information for each set of measurements. 

The repository is being actively developed by Henry Nachman, Oorie Desai, and Dr. Nicholas Galitzki at the University of Texas at Austin.

If you have questions/feedback, or wish to contribute please contact:
Henry Nachman: henry.nachman@utexas.edu

## Compilation Files
`tc_compilation_<date>`: An extensive compilation of one fit for every material included in the repository. By default, the fit included is the in-house fit to raw data. If no raw data exists in the repo, another fit is reported. 

`tc_simplified_`: A simplified compilation file with a curated list of materials and fits. Includes *flagged* materials, whose fits are known to be problematic.

Any a fit is added to the repo, these compilation files should be reconstructed. To do this, run the compile_TC.py file in your python environment:
```
python compile_TC.py
```

<!-- `tc_other_fits`: Fits extracted directly from other sources (not produced 'in-house'). These fits may follow a different fit type. This file currently has many more fits than the raw data file because many sources report/publish only their fit.

`tc_rawdata_fits`: The fits produced from temperature + thermal conductivity data that has been accumulated from a variety of sources. More information on the fitting method can be found in the documentation. -->

## Documentation

Please navigate to our Read The Docs for a full description of the repository and more.

https://cryogenic-material-properties.readthedocs.io/en/latest/

## Citation

If you use this repository in your research, please cite the following paper currently available on the arXiv:
https://arxiv.org/abs/2509.23422

Nachman, Henry E., Oorie Desai, Nicholas Galitzki, et al. “Cryogenic Materials Repository: A Public Resource and New Measurements for Cryogenic Research Applications.” arXiv:2509.23422. Preprint, arXiv, September 27, 2025. https://doi.org/10.48550/arXiv.2509.23422.

## Tools

Some useful Python and Excel tools can also be found in this repository for the everyday user. These are found in the `ThermalModelTools` folder.

## Site Map

### Notice of AI use:

Some use of Anthropic Claude Code AI was used to refactor the repository with more efficient module importing and structure.

This is the material library. Each of these folders holds the data, fit information, and plots for the corresponding material.

File: thermal_conductivity/lib/Aluminum/RAW/ALUMINUM110_2008.csv
Aluminum110,RunyanJones,2008
T_bar,k (W/m*K),k/T
0.264,0.00E+00,0
0.309,2.32E-01,0.750809061
0.31,2.35E-01,0.758064516
0.336,3.56E-01,1.05952381
0.337,3.58E-01,1.06231454
0.38,6.65E-01,1.75
0.42,1.00E+00,2.380952381
0.466,1.48E+00,3.175965665
0.467,1.49E+00,3.190578158
0.509,2.02E+00,3.968565815
0.511,2.04E+00,3.992172211
0.558,2.71E+00,4.856630824
0.631,3.88E+00,6.148969889
0.632,3.91E+00,6.186708861
0.665,4.46E+00,6.706766917
0.74,5.81E+00,7.851351351
0.828,7.45E+00,8.997584541
0.837,7.63E+00,9.115890084
0.998,1.05E+01,10.52104208
1.014,1.08E+01,10.65088757
1.052,1.14E+01,10.8365019
1.061,1.15E+01,10.83883129
