Repository: CMB-S4/Cryogenic_Material_Properties

# Cryogenic_Material_Properties

## Description
**A compilation of material properties, fits, and plots at cryogenic temperatures for use in design and testing of cryogenic systems.**

This Git Repository will serve to store raw thermal conductivity (TC) data and other material properties, plots, and analysis tools. The data is compiled from decades of published resources. The repository also includes the reference information for each set of measurements. 

The repository is being actively developed by Henry Nachman, Oorie Desai, and Dr. Nicholas Galitzki at the University of Texas at Austin.

If you have questions/feedback, or wish to contribute please contact:
Henry Nachman: henry.nachman@utexas.edu

## Compilation Files
`tc_compilation_<date>`: An extensive compilation of one fit for every material included in the repository. By default, the fit included is the in-house fit to raw data. If no raw data exists in the repo, another fit is reported. 

`tc_simplified_`: A simplified compilation file with a curated list of materials and fits. Includes *flagged* materials, whose fits are known to be problematic.

Any a fit is added to the repo, these compilation files should be reconstructed. To do this, run the compile_TC.py file in your python environment:
```
python compile_TC.py
```

<!-- `tc_other_fits`: Fits extracted directly from other sources (not produced 'in-house'). These fits may follow a different fit type. This file currently has many more fits than the raw data file because many sources report/publish only their fit.

`tc_rawdata_fits`: The fits produced from temperature + thermal conductivity data that has been accumulated from a variety of sources. More information on the fitting method can be found in the documentation. -->

## Documentation

Please navigate to our Read The Docs for a full description of the repository and more.

https://cryogenic-material-properties.readthedocs.io/en/latest/

## Citation

If you use this repository in your research, please cite the following paper currently available on the arXiv:
https://arxiv.org/abs/2509.23422

Nachman, Henry E., Oorie Desai, Nicholas Galitzki, et al. “Cryogenic Materials Repository: A Public Resource and New Measurements for Cryogenic Research Applications.” arXiv:2509.23422. Preprint, arXiv, September 27, 2025. https://doi.org/10.48550/arXiv.2509.23422.

## Tools

Some useful Python and Excel tools can also be found in this repository for the everyday user. These are found in the `ThermalModelTools` folder.

## Site Map

### Notice of AI use:

Some use of Anthropic Claude Code AI was used to refactor the repository with more efficient module importing and structure.

This is the material library. Each of these folders holds the data, fit information, and plots for the corresponding material.

File: thermal_conductivity/lib/Brass/RAW/1957 A.B. Epple Sample 1.csv
THERMAL CONDUCTIVITY TESTS OF FIVE BRASS SUPERLOY RODS,A. B. Epple-- J. R. Akerman,ENGINEERING RESEARCH INSTITUTE THE UNIVERSITY OF MICHIGAN ANN ARBOR 1957
T(K),k(W/m/K),k/T
2.82E+02,8.97E-01,3.18E-03
2.93E+02,9.16E-01,3.12E-03
3.05E+02,9.50E-01,3.12E-03
3.18E+02,9.52E-01,3.00E-03
3.32E+02,1.00E+00,3.01E-03
3.32E+02,1.00E+00,3.01E-03
3.57E+02,1.02E+00,2.86E-03
3.88E+02,1.06E+00,2.73E-03
4.29E+02,1.19E+00,2.77E-03
4.83E+02,1.22E+00,2.52E-03

File: thermal_conductivity/lib/Brass/RAW/1957 A.B. Epple Sample 14.csv
THERMAL CONDUCTIVITY TESTS OF FIVE BRASS SUPERLOY RODS,A. B. Epple-- J. R. Akerman,ENGINEERING RESEARCH INSTITUTE THE UNIVERSITY OF MICHIGAN ANN ARBOR 1957
T(K),k(W/m/K),k/T
2.90E+02,7.35E-01,2.54E-03
2.98E+02,7.41E-01,2.49E-03
3.07E+02,7.83E-01,2.55E-03
3.19E+02,8.13E-01,2.55E-03
3.34E+02,7.84E-01,2.35E-03
3.55E+02,8.19E-01,2.30E-03
3.85E+02,8.40E-01,2.18E-03
4.26E+02,8.81E-01,2.07E-03

File: thermal_conductivity/lib/Brass/RAW/1957 A.B. Epple Sample 3.csv
THERMAL CONDUCTIVITY TESTS OF FIVE BRASS SUPERLOY RODS,A. B. Epple-- J. R. Akerman,ENGINEERING RESEARCH INSTITUTE THE UNIVERSITY OF MICHIGAN ANN ARBOR 1957
T(K),k(W/m/K),k/T
2.91E+02,7.66E-01,2.63E-03
2.98E+02,7.62E-01,2.55E-03
3.07E+02,7.61E-01,2.48E-03
3.16E+02,7.86E-01,2.49E-03
3.30E+02,7.98E-01,2.42E-03
3.49E+02,8.09E-01,2.32E-03
3.76E+02,8.40E-01,2.23E-03
4.14E+02,9.29E-01,2.25E-03
4.70E+02,9.33E-01,1.99E-03

File: thermal_conductivity/lib/Brass/RAW/1957 A.B. Epple Sample 8.csv
THERMAL CONDUCTIVITY TESTS OF FIVE BRASS SUPERLOY RODS,A. B. Epple-- J. R. Akerman,ENGINEERING RESEARCH INSTITUTE THE UNIVERSITY OF MICHIGAN ANN ARBOR 1957
T(K),k(W/m/K),k/T
2.94E+02,8.33E-01,2.83E-03
3.01E+02,8.39E-01,2.79E-03
3.09E+02,8.19E-01,2.65E-03
3.20E+02,8.48E-01,2.65E-03
3.34E+02,8.94E-01,2.67E-03
3.53E+02,9.40E-01,2.67E-03
3.79E+02,9.80E-01,2.59E-03
4.14E+02,9.91E-01,2.40E-03
4.66E+02,1.04E+00,2.23E-03
5.29E+02,1.11E+00,2.10E-03

File: thermal_conductivity/lib/Brass/RAW/2018 I. Rojas-Rodríguez.csv
The Influence of the Precipitation Heat Treatment Temperature on the Metallurgical Microstructure Thermal Properties and Microhardness of an Alpha Brass,I. Rojas-Rodríguez et.al.,Scietific Research Publishing Materials Sciences and Applications 2018
T(K),k(W/m/K),k/T
5.73E+02,1.21E+02,2.10E-01
6.73E+02,1.06E+02,1.57E-01
7.73E+02,9.33E+01,1.21E-01
8.73E+02,1.22E+02,1.40E-01
9.72E+02,1.59E+02,1.63E-01
