Repository: CMB-S4/Cryogenic_Material_Properties

# Cryogenic_Material_Properties

## Description
**A compilation of material properties, fits, and plots at cryogenic temperatures for use in design and testing of cryogenic systems.**

This Git Repository will serve to store raw thermal conductivity (TC) data and other material properties, plots, and analysis tools. The data is compiled from decades of published resources. The repository also includes the reference information for each set of measurements. 

The repository is being actively developed by Henry Nachman, Oorie Desai, and Dr. Nicholas Galitzki at the University of Texas at Austin.

If you have questions/feedback, or wish to contribute please contact:
Henry Nachman: henry.nachman@utexas.edu

## Compilation Files
`tc_compilation_<date>`: An extensive compilation of one fit for every material included in the repository. By default, the fit included is the in-house fit to raw data. If no raw data exists in the repo, another fit is reported. 

`tc_simplified_`: A simplified compilation file with a curated list of materials and fits. Includes *flagged* materials, whose fits are known to be problematic.

Any a fit is added to the repo, these compilation files should be reconstructed. To do this, run the compile_TC.py file in your python environment:
```
python compile_TC.py
```

<!-- `tc_other_fits`: Fits extracted directly from other sources (not produced 'in-house'). These fits may follow a different fit type. This file currently has many more fits than the raw data file because many sources report/publish only their fit.

`tc_rawdata_fits`: The fits produced from temperature + thermal conductivity data that has been accumulated from a variety of sources. More information on the fitting method can be found in the documentation. -->

## Documentation

Please navigate to our Read The Docs for a full description of the repository and more.

https://cryogenic-material-properties.readthedocs.io/en/latest/

## Citation

If you use this repository in your research, please cite the following paper currently available on the arXiv:
https://arxiv.org/abs/2509.23422

Nachman, Henry E., Oorie Desai, Nicholas Galitzki, et al. “Cryogenic Materials Repository: A Public Resource and New Measurements for Cryogenic Research Applications.” arXiv:2509.23422. Preprint, arXiv, September 27, 2025. https://doi.org/10.48550/arXiv.2509.23422.

## Tools

Some useful Python and Excel tools can also be found in this repository for the everyday user. These are found in the `ThermalModelTools` folder.

## Site Map

### Notice of AI use:

Some use of Anthropic Claude Code AI was used to refactor the repository with more efficient module importing and structure.

This is the material library. Each of these folders holds the data, fit information, and plots for the corresponding material.

File: thermal_conductivity/lib/CFRP/RAW/CFRP_Clearwater_p25in.csv
Cryogenic Materials Repository,Nachman et al.,2025
T [K],k [W/m/K],k/T
0.07635721944444444,0.00011093945476923075,0.0014529006631775986
0.07874325669642857,0.00011607452250276617,0.001474088415599285
0.08292481547619049,0.00012944011167611725,0.0015609333699787649
0.08844897222222221,0.00015263013445211124,0.0017256292596440586
0.09154380215946843,0.00015947618193578702,0.0017420751397017684
0.09331612363636363,0.00016247014327410228,0.0017410725707726522
0.09672834523809523,0.00017282914185818776,0.0017867476325866185
0.10060149342105264,0.00019419860042173794,0.0019303749260356255
0.1055007188235294,0.00021856383822863116,0.0020716810337019784
0.11117490892857143,0.00025193577048319,0.0022661207723143335
0.13446698333333332,0.00033042700818653354,0.0024573095937419106
0.13628002314814813,0.0003358405445415034,0.002464341704553541
0.13875002976190476,0.0003559320542393335,0.0025652755163376425
0.14194823958333333,0.0003814933988541656,0.0026875528712013573
0.14545725925925923,0.0004105473735065401,0.002822460533061407
0.1495329674908425,0.00045020411387874704,0.003010734832814161
0.15410778125000002,0.0004890299537387194,0.0031732982577005295
0.15863749310776942,0.0005295766873408067,0.0033382819973147328
0.1858877916666667,0.0006002185352952536,0.0032289292906957723
0.1894882272727273,0.0006448122764562156,0.003402914712628283
0.1917503916666667,0.0006841127062355921,0.0035677252092649373
0.194554125,0.000713906107524553,0.0036694472940347733
0.20049966086956522,0.0007937882012700868,0.003959050094286616
0.2040470815886699,0.0008273568617566915,0.004054735090132414
0.20761494444444445,0.0008665206524824304,0.0041736911319228374
0.21147124305555556,0.0009136657493371109,0.004320520067577614
0.21544261052631578,0.0009551690145474021,0.004433519498366506
0.21947005308529946,0.0010065144868985508,0.004586113106316869
0.24018843750000002,0.0010203996417103307,0.0042483295712780955
0.2458609214285714,0.0011401322234940656,0.0046373055826413705
0.24793466369047618,0.0011834573817384438,0.004773263101346258
0.2531365447368421,0.0012545885050092944,0.0049561729868500435
0.25901238214285716,0.001325134834398368,0.005116106123712247
0.26586739285714284,0.001409592193862881,0.005301861874503316
0.26946894347826084,0.0014400105612097352,0.005343883204581261
0.27672295202020203,0.0015121222432284483,0.005464390402708831
0.2807688125,0.0015487047809501656,0.005515943053504796
0.28859150641025644,0.0016495363672600419,0.005715817446529736
0.29785740625,0.0015778684895852197,0.0052973955203949865
0.30402039999999997,0.0016863978424373224,0.005546989091644253
0.3107304,0.001808088906532026,0.005818834933859146
0.3189115625,0.0019328703952058923,0.0060608351106927714
0.3281328232323233,0.0020499044390261656,0.006247178867488061
0.33491345,0.0021213255443457337,0.006333951486110019
0.34545459821428576,0.002245194802212443,0.006499247119066416
0.3529302222222222,0.0023409846001012755,0.006632995568816084
0.3606664,0.0024237051668483563,0.006720074747324276
0.37277825,0.002570803309019943,0.006896333970718364
0.36774470000000004,0.002440050222810501,0.006635174409884087
0.380524,0.0026025094957475075,0.006839278194667111
0.4056292009803921,0.0029241422395755484,0.007208904665906683
0.419905640625,0.0031073955308165997,0.007400223360161249
0.43468000000000007,0.0032955987319109596,0.007581666356655377
0.4462020000000001,0.0034228664349471504,0.007671114058088377
0.46252835416666666,0.003618801566270935,0.007823956161111244
0.47468340384615393,0.0037890129883763053,0.007982189724088887
0.4421845071428572,0.0033529389668822403,0.007582669480093299
0.4629955086381494,0.0035903488520279063,0.007754608381814597
0.4831875504396782,0.003838654366354229,0.007944439716754358
0.504241349119411,0.004123613300100405,0.008177856312858387
0.5268006,0.004434861302823221,0.008418481874969812
0.5460185,0.004695482399516295,0.008599493239727767
0.57009705,0.005016366809068348,0.008799145354406497
0.5902599171591802,0.005291418835923177,0.008964557277393776
0.6159723625012328,0.005624416241140937,0.009130955516092137
0.5284899464285715,0.004391938786934744,0.008310354466749235
0.5614620888888888,0.004873988251326015,0.008680885758415932
0.5978396056680241,0.005367202220632589,0.008977662519757778
0.7014178743951207,0.006742262237395702,0.009612333080633285
0.7396884333333333,0.007256965168248707,0.009810840404176534
0.7747644916666667,0.0077246252162291125,0.009970288131832119
0.8130004928571428,0.008283508248969534,0.01018881085773841
0.6399497272615063,0.005943546473502097,0.00928752091033137
0.6989667770197251,0.006723594440842831,0.009619333367332693
0.7583145782194971,0.007501689135870475,0.009892581985545162
0.8153356616164493,0.008317219410450659,0.01020097587043022
0.8704337954006196,0.00909938560778335,0.010453851465630803
0.9278719049835655,0.009810043940864868,0.010572627415676114
0.9866581684760363,0.010577903937995065,0.010720940925602825

File: thermal_conductivity/lib/CFRP/RAW/Crowley_Clearwater_0.25K_2022.csv
Crowley,tube_Tlow_0.25K,2022
T,k,koT
0.26382,0.001381936,0.005238177545296035
0.26997,0.001355714,0.005021720931955403
0.27884,0.001315977,0.0047194699469229676
0.32527,0.001723918,0.005299960033203185
0.38857,0.002107464,0.005423640528090176
0.45844,0.002673033,0.005830715033592182
0.53399,0.003178356,0.005952088990430532
0.60663,0.004040269,0.006660186604684899
0.68028,0.004709375,0.006922700946669019
0.75499,0.00535679,0.00709518006861018
0.83183,0.005902778,0.007096135027589772
0.9043,0.00699503,0.007735298020568396
0.97599,0.007815457,0.00800772241518868

File: thermal_conductivity/lib/CFRP/RAW/Crowley_Clearwater_0.27K_2022.csv
Crowley,assembly_Tlow_0.27K,2022
T,k,koT
0.545,0.00326729,0.005995027522935779
0.598,0.00359763,0.006016103678929767
0.644,0.004153168,0.006449018633540372
0.687,0.004377157,0.0063714075691411924
0.727,0.004892547,0.006729775790921595
0.765,0.005065606000000001,0.006621707189542485
0.798,0.00559046,0.007005588972431078
0.828,0.006007949,0.007255977053140098
0.862,0.005847516,0.006783661252900232
0.889,0.006776359,0.007622451068616423
0.917,0.007167207,0.007815929116684842
0.944,0.007053197,0.007471606991525424
0.97,0.007229622,0.007453218556701031
0.994,0.008118538999999998,0.008167544265593558
1.02,0.007343518,0.007199527450980393
1.043,0.008086506,0.007753121764141899
1.066,0.008325794,0.007810313320825515
1.089,0.008565081,0.007865088154269973
1.108,0.008756062,0.007902583032490975
1.207,0.009780348,0.008103022369511183
1.294,0.011029547,0.008523606646058732
1.375,0.011748746,0.008544542545454545
1.449,0.012465859,0.00860307729468599
1.859,0.014817424,0.007970642280796126
2.261,0.019114715,0.008454097744360902
2.673,0.023032627,0.008616770295548073
3.72,0.027341337,0.007349821774193548
4.842,0.033861005,0.0069931856670797194

File: thermal_conductivity/lib/CFRP/RAW/Crowley_Clearwater__0.1K_2022.csv
Crowley,tube_Tlow_0.1K,2022
T,k,koT
0.1335,0.000479637,0.003592786516853932
0.14826,0.000564881,0.0038100701470389856
0.16627,0.000648124,0.003898021290671799
0.18578,0.000769241,0.004140601787059964
0.20623,0.000896959,0.004349313872860399
0.22706,0.001040699,0.004583365630229895
0.2487,0.00115587,0.004647647768395657
0.26927,0.001378122,0.0051179930924351025
0.29148,0.00142653,0.004894092219020173
0.31272,0.00164869,0.005272096444103351
0.33344,0.001851019,0.005551280590211132
0.35471,0.001959962,0.005525533534436582
0.37606,0.002108821,0.005607671648141254
0.3976,0.002245013,0.005646410965794769
0.41826,0.002502205,0.005982415244106536
0.43948,0.002593236,0.0059006917265859654
0.45977,0.002876361,0.006256086739021684
0.48118,0.00288188,0.005989193233301467
0.50163,0.003180144,0.006339620836074398
0.52282,0.003226373,0.00617109712711832
0.54248,0.003647159,0.006723121589736028
0.56318,0.003625093,0.00643682836748464
0.58344,0.003868496,0.006630494995200878
0.60097,0.004661074,0.007755917932675508
0.6217,0.004102341,0.0065985861347916995
0.64157,0.004447972,0.006932948859828233
0.66073,0.004786749,0.007244636992417477
0.68048,0.004812678,0.007072475311544792
0.69906,0.005295118,0.007574625926243812
0.71833,0.00527865,0.007348502777275069
0.73924,0.005024031,0.006796210973432174
0.75793,0.005799474,0.007651727732112464
0.77819,0.005514397,0.007086183322838895
0.7967,0.006216173,0.0078024011547634
0.8161,0.006102797,0.007478001470408038
0.83515,0.006390055,0.007651385978566725
0.85395,0.006652312,0.007790048597693073
0.87306,0.006718982,0.007695899479989921
0.89303,0.006596697,0.0073868705418630954
0.91203,0.007108892,0.007794581318596976
0.93056,0.007469252,0.00802662052957359
0.94828,0.007998957,0.008435226937191545
0.96628,0.00805969,0.008340946723516993
0.98533,0.007790589,0.007906578506693188
1.00381,0.008211602,0.008180434544385889
1.02213,0.008465246,0.008281966090419026
1.04304,0.007575611,0.007263011006289309

File: thermal_conductivity/lib/CFRP/RAW/Crowley_DPP__0.3K_2022.csv
The Simons Observatory: A large-diameter truss for a refracting telescope cooled to 1 K,Crowley et al,2022
T,k,koT
0.6975,0.0029932526217843155,0.004291401608292926
0.7275,0.0023571864396551416,0.0032401188173953833
0.7525,0.0028810056484673946,0.0038285789348403917
0.7825,0.0024320177551997468,0.0031080099107983986
0.8300000000000001,0.003492128058748364,0.004207383203311281
0.895,0.0037415657772303826,0.004180520421486461
0.97,0.003928644066091905,0.004050148521744232
1.0525,0.0043138052490420955,0.004098627315004366
1.1375,0.004930063141762392,0.004334121443307597
1.2225,0.005546321034482692,0.004536867921867233
1.3075,0.006162578927202976,0.004713253481608394
1.4,0.005762011296934804,0.004115722354953432
1.495,0.006984256117496704,0.004671743222405821
1.585,0.007566277460621462,0.004773676631306916
1.68,0.007333468923371551,0.004365160073435448
1.7525,0.008584814811089738,0.004898610448553346

File: thermal_conductivity/lib/CFRP/RAW/Crowley_DPP__1.4K_2022.csv
Crowley,Tlow_1.4K,2022
T,k,koT
1.4775,0.008731423773307694,0.005909593078380842
1.5575,0.009630246808795224,0.006183144018488105
1.6600000000000001,0.009549994752055296,0.005753008886780298
1.79,0.010524484012469087,0.005879600006965971
1.94,0.011255350957779443,0.005801727297824456
2.0975,0.012120782612319506,0.005778680625658882
2.2725,0.01220162064661257,0.005369250009510483
2.4699999999999998,0.013482790814506916,0.0054586197629582665
2.6725,0.01470146487665028,0.005501015856557635
3.0075000000000003,0.01500930539755353,0.004990625236094274
3.49,0.016496591114220187,0.004726816938171973
4.02,0.016995114472067543,0.0042276404159372

File: thermal_conductivity/lib/CFRP/RAW/Crowley_Graphlite__1.4K_2022.csv
The Simons Observatory: A large-diameter truss for a refracting telescope cooled to 1 K,Crowley et al,2022
T,k,koT
1.4875,0.016546909062112036,0.01112397247873078
1.5025,0.012869818159420655,0.008565602768333215
1.5175,0.016546909062112286,0.01090405869002457
1.535,0.015167999973602814,0.009881433207558837
1.5575,0.014340654520497131,0.009207482838200404
1.61625,0.015205267786805777,0.009407744957033736
1.7112500000000002,0.01591048948280017,0.009297583335456636
1.8175,0.016486956493046552,0.009071227781593702
1.93625,0.018291651174103606,0.009446947023423424
2.06875,0.018143540638280865,0.008770291547205251
2.2175000000000002,0.018904398794079787,0.008525095284816138
2.375,0.020468181782560588,0.008618181803183406
2.5375,0.02193719004446692,0.008645198047080558
2.71,0.022024242385913214,0.008127026710669083
2.9749999999999996,0.02256897811848599,0.0075862111322641985
3.355,0.02442969581978969,0.007281578485779341
4.015,0.026416286468871508,0.00657939887144994

File: thermal_conductivity/lib/CFRP/RAW/DPP_1.4K_2022.csv
Crowley,Tlow_1.4K,2022
T,k,koT
1.4775,8.731423773307695,5.909593078380842
1.5575,9.630246808795224,6.183144018488105
1.6600000000000001,9.549994752055296,5.753008886780298
1.79,10.524484012469086,5.87960000696597
1.94,11.255350957779443,5.801727297824455
2.0975,12.120782612319505,5.778680625658882
2.2725,12.20162064661257,5.369250009510482
2.4699999999999998,13.482790814506917,5.458619762958266
2.6725,14.70146487665028,5.501015856557635
3.0075000000000003,15.00930539755353,4.990625236094274
3.49,16.496591114220188,4.726816938171973
4.02,16.995114472067545,4.2276404159372

File: thermal_conductivity/lib/CFRP/RAW/Tlow_1.4K2_2022.csv
Crowley,Tlow_1.4K,2022
T,k,koT
1.4875,16.546909062112036,11.12397247873078
1.5025,12.869818159420655,8.565602768333214
1.5175,16.546909062112285,10.90405869002457
1.535,15.167999973602814,9.881433207558837
1.5575,14.34065452049713,9.207482838200404
1.61625,15.205267786805777,9.407744957033737
1.7112500000000002,15.91048948280017,9.297583335456636
1.8175,16.486956493046552,9.071227781593702
1.93625,18.291651174103606,9.446947023423425
2.06875,18.143540638280864,8.770291547205252
2.2175000000000002,18.90439879407979,8.525095284816139
2.375,20.46818178256059,8.618181803183406
2.5375,21.93719004446692,8.645198047080559
2.71,22.024242385913215,8.127026710669083
2.9749999999999996,22.568978118485987,7.586211132264198
3.355,24.42969581978969,7.281578485779341
4.015,26.416286468871508,6.57939887144994
