Repository: CMB-S4/Cryogenic_Material_Properties

# Cryogenic_Material_Properties

## Description
**A compilation of material properties, fits, and plots at cryogenic temperatures for use in design and testing of cryogenic systems.**

This Git Repository will serve to store raw thermal conductivity (TC) data and other material properties, plots, and analysis tools. The data is compiled from decades of published resources. The repository also includes the reference information for each set of measurements. 

The repository is being actively developed by Henry Nachman, Oorie Desai, and Dr. Nicholas Galitzki at the University of Texas at Austin.

If you have questions/feedback, or wish to contribute please contact:
Henry Nachman: henry.nachman@utexas.edu

## Compilation Files
`tc_compilation_<date>`: An extensive compilation of one fit for every material included in the repository. By default, the fit included is the in-house fit to raw data. If no raw data exists in the repo, another fit is reported. 

`tc_simplified_`: A simplified compilation file with a curated list of materials and fits. Includes *flagged* materials, whose fits are known to be problematic.

Any a fit is added to the repo, these compilation files should be reconstructed. To do this, run the compile_TC.py file in your python environment:
```
python compile_TC.py
```

<!-- `tc_other_fits`: Fits extracted directly from other sources (not produced 'in-house'). These fits may follow a different fit type. This file currently has many more fits than the raw data file because many sources report/publish only their fit.

`tc_rawdata_fits`: The fits produced from temperature + thermal conductivity data that has been accumulated from a variety of sources. More information on the fitting method can be found in the documentation. -->

## Documentation

Please navigate to our Read The Docs for a full description of the repository and more.

https://cryogenic-material-properties.readthedocs.io/en/latest/

## Citation

If you use this repository in your research, please cite the following paper currently available on the arXiv:
https://arxiv.org/abs/2509.23422

Nachman, Henry E., Oorie Desai, Nicholas Galitzki, et al. “Cryogenic Materials Repository: A Public Resource and New Measurements for Cryogenic Research Applications.” arXiv:2509.23422. Preprint, arXiv, September 27, 2025. https://doi.org/10.48550/arXiv.2509.23422.

## Tools

Some useful Python and Excel tools can also be found in this repository for the everyday user. These are found in the `ThermalModelTools` folder.

## Site Map

### Notice of AI use:

Some use of Anthropic Claude Code AI was used to refactor the repository with more efficient module importing and structure.

This is the material library. Each of these folders holds the data, fit information, and plots for the corresponding material.

File: thermal_conductivity/lib/Clearwater/RAW/CW_tube_0.1K_2022.csv
Crowley,tube_Tlow_0.1K,2022
T,k,koT
0.1335,0.479637,3.5927865168539324
0.14826,0.5648810000000001,3.810070147038986
0.16627,0.648124,3.898021290671799
0.18578,0.7692410000000001,4.140601787059964
0.20623,0.8969590000000001,4.349313872860399
0.22706,1.040699,4.5833656302298955
0.2487,1.15587,4.647647768395657
0.26927,1.378122,5.1179930924351025
0.29148,1.42653,4.894092219020173
0.31272,1.64869,5.272096444103351
0.33344,1.851019,5.551280590211132
0.35471,1.959962,5.5255335344365815
0.37606,2.108821,5.607671648141253
0.3976,2.245013,5.646410965794769
0.41826,2.502205,5.982415244106536
0.43948,2.593236,5.900691726585966
0.45977,2.876361,6.2560867390216846
0.48118,2.8818799999999998,5.989193233301467
0.50163,3.1801440000000003,6.339620836074398
0.52282,3.2263729999999997,6.17109712711832
0.54248,3.6471590000000003,6.723121589736028
0.56318,3.6250929999999997,6.43682836748464
0.58344,3.868496,6.630494995200878
0.60097,4.661074,7.7559179326755086
0.6217,4.102341,6.5985861347917
0.64157,4.447972,6.932948859828234
0.66073,4.7867489999999995,7.244636992417476
0.68048,4.812678,7.0724753115447925
0.69906,5.2951179999999995,7.5746259262438125
0.71833,5.27865,7.348502777275068
0.73924,5.024031,6.796210973432173
0.75793,5.799474,7.651727732112464
0.77819,5.514397,7.086183322838894
0.7967,6.216173,7.8024011547634
0.8161,6.102797,7.478001470408038
0.83515,6.390055,7.651385978566726
0.85395,6.652311999999999,7.7900485976930725
0.87306,6.7189820000000005,7.695899479989921
0.89303,6.596697000000001,7.386870541863096
0.91203,7.108892,7.794581318596976
0.93056,7.469252,8.02662052957359
0.94828,7.998956999999999,8.435226937191546
0.96628,8.05969,8.340946723516993
0.98533,7.790589,7.906578506693188
1.00381,8.211602000000001,8.18043454438589
1.02213,8.465245999999999,8.281966090419026
1.04304,7.575611,7.263011006289308

File: thermal_conductivity/lib/Clearwater/RAW/assembly_Tlow_0.27K_2022.csv
Crowley,assembly_Tlow_0.27K,2022
T,k,koT
0.545,3.26729,5.9950275229357795
0.598,3.59763,6.016103678929766
0.644,4.153168,6.449018633540373
0.687,4.3771569999999995,6.371407569141192
0.727,4.8925469999999995,6.729775790921595
0.765,5.065606000000001,6.621707189542485
0.798,5.59046,7.005588972431077
0.828,6.007949,7.255977053140097
0.862,5.847516,6.783661252900232
0.889,6.776359,7.6224510686164235
0.917,7.167207,7.815929116684842
0.944,7.053197,7.471606991525424
0.97,7.229622,7.453218556701031
0.994,8.118538999999998,8.167544265593559
1.02,7.343518,7.199527450980392
1.043,8.086506,7.753121764141899
1.066,8.325793999999998,7.8103133208255136
1.089,8.565081000000001,7.865088154269974
1.108,8.756062,7.902583032490974
1.207,9.780348,8.103022369511184
1.294,11.029547,8.523606646058733
1.375,11.748745999999999,8.544542545454545
1.449,12.465859,8.60307729468599
1.859,14.817423999999999,7.970642280796127
2.261,19.114715,8.454097744360903
2.673,23.032627,8.616770295548074
3.72,27.341337,7.349821774193548
4.842,33.861005,6.993185667079719

File: thermal_conductivity/lib/Clearwater/RAW/tube_Tlow_0.25K_2022.csv
Crowley,tube_Tlow_0.25K,2022
T,k,koT
0.26382,1.381936,5.238177545296035
0.26997,1.355714,5.021720931955403
0.27884,1.3159770000000002,4.719469946922968
0.32527,1.723918,5.2999600332031855
0.38857,2.107464,5.423640528090176
0.45844,2.673033,5.830715033592183
0.53399,3.178356,5.952088990430533
0.60663,4.040269,6.660186604684899
0.68028,4.709375,6.922700946669019
0.75499,5.35679,7.09518006861018
0.83183,5.902778,7.096135027589772
0.9043,6.99503,7.735298020568395
0.97599,7.815456999999999,8.00772241518868
