Repository: CMB-S4/Cryogenic_Material_Properties

# Cryogenic_Material_Properties

## Description
**A compilation of material properties, fits, and plots at cryogenic temperatures for use in design and testing of cryogenic systems.**

This Git Repository will serve to store raw thermal conductivity (TC) data and other material properties, plots, and analysis tools. The data is compiled from decades of published resources. The repository also includes the reference information for each set of measurements. 

The repository is being actively developed by Henry Nachman, Oorie Desai, and Dr. Nicholas Galitzki at the University of Texas at Austin.

If you have questions/feedback, or wish to contribute please contact:
Henry Nachman: henry.nachman@utexas.edu

## Compilation Files
`tc_compilation_<date>`: An extensive compilation of one fit for every material included in the repository. By default, the fit included is the in-house fit to raw data. If no raw data exists in the repo, another fit is reported. 

`tc_simplified_`: A simplified compilation file with a curated list of materials and fits. Includes *flagged* materials, whose fits are known to be problematic.

Any a fit is added to the repo, these compilation files should be reconstructed. To do this, run the compile_TC.py file in your python environment:
```
python compile_TC.py
```

<!-- `tc_other_fits`: Fits extracted directly from other sources (not produced 'in-house'). These fits may follow a different fit type. This file currently has many more fits than the raw data file because many sources report/publish only their fit.

`tc_rawdata_fits`: The fits produced from temperature + thermal conductivity data that has been accumulated from a variety of sources. More information on the fitting method can be found in the documentation. -->

## Documentation

Please navigate to our Read The Docs for a full description of the repository and more.

https://cryogenic-material-properties.readthedocs.io/en/latest/

## Citation

If you use this repository in your research, please cite the following paper currently available on the arXiv:
https://arxiv.org/abs/2509.23422

Nachman, Henry E., Oorie Desai, Nicholas Galitzki, et al. “Cryogenic Materials Repository: A Public Resource and New Measurements for Cryogenic Research Applications.” arXiv:2509.23422. Preprint, arXiv, September 27, 2025. https://doi.org/10.48550/arXiv.2509.23422.

## Tools

Some useful Python and Excel tools can also be found in this repository for the everyday user. These are found in the `ThermalModelTools` folder.

## Site Map

### Notice of AI use:

Some use of Anthropic Claude Code AI was used to refactor the repository with more efficient module importing and structure.

This is the material library. Each of these folders holds the data, fit information, and plots for the corresponding material.

File: thermal_conductivity/lib/Constantan/RAW/1951 R. Berman.csv
LXVII. The thermal conductivity of some alloys at low temperatures,R. Berman,The London Edinburgh and Dublin Philosophical Magazine and Journal of Science 1951
T(K),k(W/m/K),k/T
3.03E+00,5.00E-01,1.65E-01
5.06E+00,1.19E+00,2.35E-01
9.56E+00,3.17E+00,3.31E-01
2.05E+01,8.88E+00,4.34E-01
6.06E+01,1.79E+01,2.96E-01
9.68E+01,1.88E+01,1.95E-01

File: thermal_conductivity/lib/Constantan/RAW/1993 J. R. Olson constantan wire.csv
Phonon Scattering and Transmission at Silicon-Helium Interfaces,J. R. Olson,Cornell University 1993
T(K),k(W/m/K),k/T
8.80E-02,1.90E-03,2.16E-02
9.98E-02,2.63E-03,2.64E-02
0.117,3.24E-03,2.77E-02
0.137,3.34E-03,2.44E-02
0.163,4.12E-03,2.53E-02
0.191,5.39E-03,2.82E-02
0.224,6.90E-03,3.08E-02
0.289,8.78E-03,3.04E-02
0.347,9.47E-03,2.73E-02
0.421,1.27E-02,3.02E-02
0.51,1.61E-02,3.16E-02
0.612,2.28E-02,3.73E-02
0.731,2.55E-02,3.49E-02
0.868,3.27E-02,3.77E-02
1.064,5.69E-02,5.35E-02
