Repository: CMB-S4/Cryogenic_Material_Properties

# Cryogenic_Material_Properties

## Description
**A compilation of material properties, fits, and plots at cryogenic temperatures for use in design and testing of cryogenic systems.**

This Git Repository will serve to store raw thermal conductivity (TC) data and other material properties, plots, and analysis tools. The data is compiled from decades of published resources. The repository also includes the reference information for each set of measurements. 

The repository is being actively developed by Henry Nachman, Oorie Desai, and Dr. Nicholas Galitzki at the University of Texas at Austin.

If you have questions/feedback, or wish to contribute please contact:
Henry Nachman: henry.nachman@utexas.edu

## Compilation Files
`tc_compilation_<date>`: An extensive compilation of one fit for every material included in the repository. By default, the fit included is the in-house fit to raw data. If no raw data exists in the repo, another fit is reported. 

`tc_simplified_`: A simplified compilation file with a curated list of materials and fits. Includes *flagged* materials, whose fits are known to be problematic.

Any a fit is added to the repo, these compilation files should be reconstructed. To do this, run the compile_TC.py file in your python environment:
```
python compile_TC.py
```

<!-- `tc_other_fits`: Fits extracted directly from other sources (not produced 'in-house'). These fits may follow a different fit type. This file currently has many more fits than the raw data file because many sources report/publish only their fit.

`tc_rawdata_fits`: The fits produced from temperature + thermal conductivity data that has been accumulated from a variety of sources. More information on the fitting method can be found in the documentation. -->

## Documentation

Please navigate to our Read The Docs for a full description of the repository and more.

https://cryogenic-material-properties.readthedocs.io/en/latest/

## Citation

If you use this repository in your research, please cite the following paper currently available on the arXiv:
https://arxiv.org/abs/2509.23422

Nachman, Henry E., Oorie Desai, Nicholas Galitzki, et al. “Cryogenic Materials Repository: A Public Resource and New Measurements for Cryogenic Research Applications.” arXiv:2509.23422. Preprint, arXiv, September 27, 2025. https://doi.org/10.48550/arXiv.2509.23422.

## Tools

Some useful Python and Excel tools can also be found in this repository for the everyday user. These are found in the `ThermalModelTools` folder.

## Site Map

### Notice of AI use:

Some use of Anthropic Claude Code AI was used to refactor the repository with more efficient module importing and structure.

This is the material library. Each of these folders holds the data, fit information, and plots for the corresponding material.

File: thermal_conductivity/lib/Corian/RAW/1993 J. R. Olson DuPont Corian.csv
Phonon Scattering and Transmission at Silicon-Helium Interfaces,J. R. Olson,Cornell University 1993
T(K),k(W/m/K),k/T
31.86,5.16E-01,1.62E-02
33.15,5.26E-01,1.59E-02
34.5,5.30E-01,1.54E-02
35.9,5.37E-01,1.50E-02
37.33,5.55E-01,1.49E-02
38.84,5.59E-01,1.44E-02
40.42,5.74E-01,1.42E-02
42.05,5.85E-01,1.39E-02
43.74,6.03E-01,1.38E-02
45.52,6.13E-01,1.35E-02
47.38,6.56E-01,1.38E-02
49.65,6.88E-01,1.39E-02
52.02,6.72E-01,1.29E-02
54.14,6.97E-01,1.29E-02
56.34,7.26E-01,1.29E-02
58.68,7.35E-01,1.25E-02
61.05,7.45E-01,1.22E-02
63.55,7.75E-01,1.22E-02
66.09,7.71E-01,1.17E-02
68.8,7.84E-01,1.14E-02
71.58,8.11E-01,1.13E-02
74.49,8.24E-01,1.11E-02
77.49,8.25E-01,1.06E-02
80.65,8.42E-01,1.04E-02
83.9,8.83E-01,1.05E-02
87.27,8.86E-01,1.02E-02
90.83,8.88E-01,9.78E-03
94.57,9.05E-01,9.57E-03
98.39,9.14E-01,9.29E-03
102.3,9.38E-01,9.17E-03
106.5,9.40E-01,8.83E-03
110.8,9.24E-01,8.34E-03
115.2,9.59E-01,8.32E-03
119.9,9.62E-01,8.02E-03
124.8,9.66E-01,7.74E-03
129.9,1.00E+00,7.70E-03
135.2,9.82E-01,7.26E-03
140.8,1.00E+00,7.10E-03
146.5,1.01E+00,6.89E-03
152.5,1.10E+00,7.21E-03
155.6,1.02E+00,6.56E-03
161.8,1.08E+00,6.67E-03
168.3,9.94E-01,5.91E-03
175.2,9.99E-01,5.70E-03
182.3,1.08E+00,5.92E-03
189.8,1.11E+00,5.85E-03
197.5,1.11E+00,5.62E-03
205.5,1.08E+00,5.26E-03
213.9,1.08E+00,5.05E-03
222.8,1.13E+00,5.07E-03
232.1,1.06E+00,4.57E-03
241.4,1.06E+00,4.39E-03
251.2,1.13E+00,4.50E-03
261.5,1.11E+00,4.24E-03
272.3,1.15E+00,4.22E-03
283.8,1.13E+00,3.98E-03
295.2,1.19E+00,4.03E-03
298,1.18E+00,3.96E-03
