Repository: CMB-S4/Cryogenic_Material_Properties

# Cryogenic_Material_Properties

## Description
**A compilation of material properties, fits, and plots at cryogenic temperatures for use in design and testing of cryogenic systems.**

This Git Repository will serve to store raw thermal conductivity (TC) data and other material properties, plots, and analysis tools. The data is compiled from decades of published resources. The repository also includes the reference information for each set of measurements. 

The repository is being actively developed by Henry Nachman, Oorie Desai, and Dr. Nicholas Galitzki at the University of Texas at Austin.

If you have questions/feedback, or wish to contribute please contact:
Henry Nachman: henry.nachman@utexas.edu

## Compilation Files
`tc_compilation_<date>`: An extensive compilation of one fit for every material included in the repository. By default, the fit included is the in-house fit to raw data. If no raw data exists in the repo, another fit is reported. 

`tc_simplified_`: A simplified compilation file with a curated list of materials and fits. Includes *flagged* materials, whose fits are known to be problematic.

Any a fit is added to the repo, these compilation files should be reconstructed. To do this, run the compile_TC.py file in your python environment:
```
python compile_TC.py
```

<!-- `tc_other_fits`: Fits extracted directly from other sources (not produced 'in-house'). These fits may follow a different fit type. This file currently has many more fits than the raw data file because many sources report/publish only their fit.

`tc_rawdata_fits`: The fits produced from temperature + thermal conductivity data that has been accumulated from a variety of sources. More information on the fitting method can be found in the documentation. -->

## Documentation

Please navigate to our Read The Docs for a full description of the repository and more.

https://cryogenic-material-properties.readthedocs.io/en/latest/

## Citation

If you use this repository in your research, please cite the following paper currently available on the arXiv:
https://arxiv.org/abs/2509.23422

Nachman, Henry E., Oorie Desai, Nicholas Galitzki, et al. “Cryogenic Materials Repository: A Public Resource and New Measurements for Cryogenic Research Applications.” arXiv:2509.23422. Preprint, arXiv, September 27, 2025. https://doi.org/10.48550/arXiv.2509.23422.

## Tools

Some useful Python and Excel tools can also be found in this repository for the everyday user. These are found in the `ThermalModelTools` folder.

## Site Map

### Notice of AI use:

Some use of Anthropic Claude Code AI was used to refactor the repository with more efficient module importing and structure.

This is the material library. Each of these folders holds the data, fit information, and plots for the corresponding material.

File: thermal_conductivity/lib/Cu_OFHC/Data/1974 C.Y. Ho RRR = 2633.csv
Thermal Conductivity of the Elements: A Comprehensive Review,C.Y. Ho-- R.W. Powell--  P.E. Liley,J. Phys. Chem. Ref. Data 3 Supplement No. 1 (1974) pp. 242-257 
T(K),k(W/m/K),k/T
1,4220,4220
2,8400,4200
3,12500,4166.666667
4,16200,4050
5,19500,3900
6,22200,3700
7,23900,3414.285714
8,24800,3100
9,24900,2766.666667
10,24300,2430
11,23200,2109.090909
12,21800,1816.666667
13,20200,1553.846154
14,18600,1328.571429
15,17100,1140
16,15700,981.25
18,13100,727.7777778
20,10800,540
25,6830,273.2
30,4450,148.3333333
35,3040,86.85714286
40,2170,54.25
45,1620,36
50,1250,25
60,829,13.81666667
70,647,9.242857143
80,557,6.9625
90,508,5.644444444
100,482,4.82
123.2,447,3.628246753
150,429,2.86
173.2,420,2.424942263
200,413,2.065
223.2,409,1.832437276
250,406,1.624
273.2,403,1.47510981
298.2,401,1.344735077
300,401,1.336666667
323.2,399,1.234529703
350,396,1.131428571
373.2,395,1.058413719
400,393,0.9825
473.2,388,0.819949281
500,386,0.772
573.2,381,0.664689463
600,379,0.631666667
673.2,374,0.555555556
700,373,0.532857143
773.2,368,0.475944128
800,366,0.4575
873.2,361,0.413421896
900,359,0.398888889
973.2,354,0.363748459
1000,352,0.352
1073.2,347,0.323332091
1100,346,0.314545455
1173.2,341,0.290658029
1200,339,0.2825
1273.2,334,0.262331134
1300,332,0.255384615
1357.6,328,0.241602829

File: thermal_conductivity/lib/Cu_OFHC/Data/1974 J.G. Hust RRR = 213.csv
Thermal Conductivity,J.G. Hust-- P.J.Giarratano,Semi-Annual Report on Materials Research in Support of Superconducting Machinery NBSIR 74-393 (1974) pp. 1-35.
T(K),k(W/m/K),k/T
8,2730,341.25
9,3000,333.3333333
10,3230,323
12,3610,300.8333333
14,3900,278.5714286
16,4070,254.375
18,4120,228.8888889
20,4050,202.5
25,3550,142
30,2870,95.66666667
35,2250,64.28571429
40,1770,44.25
45,1410,31.33333333
50,1150,23
60,834,13.9
70,664,9.485714286
80,568,7.1
90,513,5.7
100,480,4.8
120,448,3.733333333
140,434,3.1
160,426,2.6625
180,420,2.333333333
200,415,2.075
220,412,1.872727273
240,411,1.7125
260,412,1.584615385
280,412,1.471428571
300,411,1.37
