Repository: CMB-S4/Cryogenic_Material_Properties

# Cryogenic_Material_Properties

## Description
**A compilation of material properties, fits, and plots at cryogenic temperatures for use in design and testing of cryogenic systems.**

This Git Repository will serve to store raw thermal conductivity (TC) data and other material properties, plots, and analysis tools. The data is compiled from decades of published resources. The repository also includes the reference information for each set of measurements. 

The repository is being actively developed by Henry Nachman, Oorie Desai, and Dr. Nicholas Galitzki at the University of Texas at Austin.

If you have questions/feedback, or wish to contribute please contact:
Henry Nachman: henry.nachman@utexas.edu

## Compilation Files
`tc_compilation_<date>`: An extensive compilation of one fit for every material included in the repository. By default, the fit included is the in-house fit to raw data. If no raw data exists in the repo, another fit is reported. 

`tc_simplified_`: A simplified compilation file with a curated list of materials and fits. Includes *flagged* materials, whose fits are known to be problematic.

Any a fit is added to the repo, these compilation files should be reconstructed. To do this, run the compile_TC.py file in your python environment:
```
python compile_TC.py
```

<!-- `tc_other_fits`: Fits extracted directly from other sources (not produced 'in-house'). These fits may follow a different fit type. This file currently has many more fits than the raw data file because many sources report/publish only their fit.

`tc_rawdata_fits`: The fits produced from temperature + thermal conductivity data that has been accumulated from a variety of sources. More information on the fitting method can be found in the documentation. -->

## Documentation

Please navigate to our Read The Docs for a full description of the repository and more.

https://cryogenic-material-properties.readthedocs.io/en/latest/

## Citation

If you use this repository in your research, please cite the following paper currently available on the arXiv:
https://arxiv.org/abs/2509.23422

Nachman, Henry E., Oorie Desai, Nicholas Galitzki, et al. “Cryogenic Materials Repository: A Public Resource and New Measurements for Cryogenic Research Applications.” arXiv:2509.23422. Preprint, arXiv, September 27, 2025. https://doi.org/10.48550/arXiv.2509.23422.

## Tools

Some useful Python and Excel tools can also be found in this repository for the everyday user. These are found in the `ThermalModelTools` folder.

## Site Map

### Notice of AI use:

Some use of Anthropic Claude Code AI was used to refactor the repository with more efficient module importing and structure.

This is the material library. Each of these folders holds the data, fit information, and plots for the corresponding material.

File: thermal_conductivity/lib/Cu_OFHC/RAW/1973 K. Mittag Polished.csv
Kapitza conductance and thermal conductivity of copper niobium and aluminium in the rage from 1.3 to 2.1 K,K. Mittag,Cryogenics 1973
T(K),k(W/m/K),k/T
1.37E+00,1.40E+02,1.02E+02
1.41E+00,1.38E+02,9.80E+01
1.43E+00,1.40E+02,9.76E+01
1.46E+00,1.47E+02,1.01E+02
1.47E+00,1.48E+02,1.01E+02
1.60E+00,1.65E+02,1.03E+02
1.66E+00,1.61E+02,9.70E+01
1.70E+00,1.72E+02,1.01E+02
1.73E+00,1.75E+02,1.01E+02
1.74E+00,1.73E+02,9.96E+01
1.76E+00,1.73E+02,9.82E+01
1.80E+00,1.82E+02,1.01E+02
1.81E+00,1.83E+02,1.01E+02
1.84E+00,1.86E+02,1.01E+02
1.85E+00,1.87E+02,1.01E+02
1.86E+00,1.92E+02,1.03E+02
1.87E+00,1.89E+02,1.01E+02
1.97E+00,1.97E+02,1.00E+02
1.93E+00,1.95E+02,1.01E+02
1.89E+00,1.93E+02,1.02E+02
2.04E+00,2.10E+02,1.03E+02
2.02E+00,2.08E+02,1.03E+02
2.08E+00,2.14E+02,1.03E+02
2.12E+00,2.16E+02,1.02E+02
2.17E+00,2.30E+02,1.06E+02
