Repository: CMB-S4/Cryogenic_Material_Properties

# Cryogenic_Material_Properties

## Description
**A compilation of material properties, fits, and plots at cryogenic temperatures for use in design and testing of cryogenic systems.**

This Git Repository will serve to store raw thermal conductivity (TC) data and other material properties, plots, and analysis tools. The data is compiled from decades of published resources. The repository also includes the reference information for each set of measurements. 

The repository is being actively developed by Henry Nachman, Oorie Desai, and Dr. Nicholas Galitzki at the University of Texas at Austin.

If you have questions/feedback, or wish to contribute please contact:
Henry Nachman: henry.nachman@utexas.edu

## Compilation Files
`tc_compilation_<date>`: An extensive compilation of one fit for every material included in the repository. By default, the fit included is the in-house fit to raw data. If no raw data exists in the repo, another fit is reported. 

`tc_simplified_`: A simplified compilation file with a curated list of materials and fits. Includes *flagged* materials, whose fits are known to be problematic.

Any a fit is added to the repo, these compilation files should be reconstructed. To do this, run the compile_TC.py file in your python environment:
```
python compile_TC.py
```

<!-- `tc_other_fits`: Fits extracted directly from other sources (not produced 'in-house'). These fits may follow a different fit type. This file currently has many more fits than the raw data file because many sources report/publish only their fit.

`tc_rawdata_fits`: The fits produced from temperature + thermal conductivity data that has been accumulated from a variety of sources. More information on the fitting method can be found in the documentation. -->

## Documentation

Please navigate to our Read The Docs for a full description of the repository and more.

https://cryogenic-material-properties.readthedocs.io/en/latest/

## Citation

If you use this repository in your research, please cite the following paper currently available on the arXiv:
https://arxiv.org/abs/2509.23422

Nachman, Henry E., Oorie Desai, Nicholas Galitzki, et al. “Cryogenic Materials Repository: A Public Resource and New Measurements for Cryogenic Research Applications.” arXiv:2509.23422. Preprint, arXiv, September 27, 2025. https://doi.org/10.48550/arXiv.2509.23422.

## Tools

Some useful Python and Excel tools can also be found in this repository for the everyday user. These are found in the `ThermalModelTools` folder.

## Site Map

### Notice of AI use:

Some use of Anthropic Claude Code AI was used to refactor the repository with more efficient module importing and structure.

This is the material library. Each of these folders holds the data, fit information, and plots for the corresponding material.

File: thermal_conductivity/lib/G10_parent/RAW/CSTFiberglass_2008.csv
CST Fiberglass rod,RunyanJones,2008
T_bar,k (W/m*K),k/T
0.304381212,0.000625553,0.002055162
0.318282774,0.000826461,0.002596624
0.333020883,0.001035025,0.003107987
0.347139106,0.001188023,0.003422325
0.380473015,0.001529006,0.004018697
0.412368748,0.001852196,0.0044916
0.445681918,0.002196738,0.004928937
0.480989921,0.002563037,0.005328671
0.548120778,0.003376382,0.006159923
0.615003907,0.004214253,0.0068524
0.684705938,0.005150047,0.007521546
0.767649803,0.006335071,0.008252553
1.123113974,0.012297528,0.010949492
1.485456908,0.019078637,0.012843615
2.189448181,0.033020901,0.015081837
2.970783932,0.048525042,0.016334087
