Repository: CMB-S4/Cryogenic_Material_Properties

# Cryogenic_Material_Properties

## Description
**A compilation of material properties, fits, and plots at cryogenic temperatures for use in design and testing of cryogenic systems.**

This Git Repository will serve to store raw thermal conductivity (TC) data and other material properties, plots, and analysis tools. The data is compiled from decades of published resources. The repository also includes the reference information for each set of measurements. 

The repository is being actively developed by Henry Nachman, Oorie Desai, and Dr. Nicholas Galitzki at the University of Texas at Austin.

If you have questions/feedback, or wish to contribute please contact:
Henry Nachman: henry.nachman@utexas.edu

## Compilation Files
`tc_compilation_<date>`: An extensive compilation of one fit for every material included in the repository. By default, the fit included is the in-house fit to raw data. If no raw data exists in the repo, another fit is reported. 

`tc_simplified_`: A simplified compilation file with a curated list of materials and fits. Includes *flagged* materials, whose fits are known to be problematic.

Any a fit is added to the repo, these compilation files should be reconstructed. To do this, run the compile_TC.py file in your python environment:
```
python compile_TC.py
```

<!-- `tc_other_fits`: Fits extracted directly from other sources (not produced 'in-house'). These fits may follow a different fit type. This file currently has many more fits than the raw data file because many sources report/publish only their fit.

`tc_rawdata_fits`: The fits produced from temperature + thermal conductivity data that has been accumulated from a variety of sources. More information on the fitting method can be found in the documentation. -->

## Documentation

Please navigate to our Read The Docs for a full description of the repository and more.

https://cryogenic-material-properties.readthedocs.io/en/latest/

## Citation

If you use this repository in your research, please cite the following paper currently available on the arXiv:
https://arxiv.org/abs/2509.23422

Nachman, Henry E., Oorie Desai, Nicholas Galitzki, et al. “Cryogenic Materials Repository: A Public Resource and New Measurements for Cryogenic Research Applications.” arXiv:2509.23422. Preprint, arXiv, September 27, 2025. https://doi.org/10.48550/arXiv.2509.23422.

## Tools

Some useful Python and Excel tools can also be found in this repository for the everyday user. These are found in the `ThermalModelTools` folder.

## Site Map

### Notice of AI use:

Some use of Anthropic Claude Code AI was used to refactor the repository with more efficient module importing and structure.

This is the material library. Each of these folders holds the data, fit information, and plots for the corresponding material.

File: thermal_conductivity/lib/Kapton/RAW/1990 D. L. Rule H-003-R.csv
"Thermal Conductivity of a Polymide Film Between 4.2 and 300K, with and without Alumina Particles as Filler",D. L. Rule-- D. R. Smith-- L. L. Sparks,NISTIR 3948 1990
T(K),k(W/m/K),k/T
4.64E+00,1.10E-02,2.37E-03
8.37E+00,1.90E-02,2.27E-03
2.25E+01,5.30E-02,2.36E-03
8.04E+01,1.28E-01,1.59E-03
8.48E+01,1.32E-01,1.56E-03
9.36E+01,1.37E-01,1.46E-03
1.11E+02,1.47E-01,1.32E-03
1.97E+02,1.80E-01,9.15E-04
2.11E+02,1.88E-01,8.91E-04
2.74E+02,1.91E-01,6.96E-04
2.78E+02,1.92E-01,6.91E-04
2.92E+02,1.95E-01,6.68E-04
3.07E+02,1.98E-01,6.46E-04

File: thermal_conductivity/lib/Kapton/RAW/1990 D. L. Rule H-003.csv
"Thermal Conductivity of a Polymide Film Between 4.2 and 300K with and without Alumina Particles as Filler",D. L. Rule-- D. R. Smith-- L. L. Sparks,NISTIR 3948 1990
T(K),k(W/m/K),k/T
4.64E+00,1.10E-02,2.37E-03
5.16E+00,1.10E-02,2.13E-03
6.22E+00,1.40E-02,2.25E-03
8.38E+00,1.90E-02,2.27E-03
1.29E+01,3.10E-02,2.40E-03
2.25E+01,5.30E-02,2.36E-03
4.19E+01,8.60E-02,2.05E-03
7.71E+01,1.26E-01,1.63E-03
7.71E+01,1.27E-01,1.65E-03
7.82E+01,1.26E-01,1.61E-03
8.04E+01,1.29E-01,1.61E-03
8.48E+01,1.32E-01,1.56E-03
9.36E+01,1.38E-01,1.47E-03
1.12E+02,1.47E-01,1.32E-03
1.18E+02,1.51E-01,1.28E-03
1.93E+02,1.73E-01,8.98E-04
1.93E+02,1.71E-01,8.85E-04
1.94E+02,1.70E-01,8.75E-04
1.97E+02,1.74E-01,8.85E-04
2.01E+02,1.75E-01,8.69E-04
2.11E+02,1.76E-01,8.35E-04
2.30E+02,1.78E-01,7.73E-04
2.74E+02,1.83E-01,6.69E-04
2.74E+02,1.84E-01,6.71E-04
2.74E+02,1.84E-01,6.71E-04
2.75E+02,1.85E-01,6.72E-04
2.78E+02,1.86E-01,6.69E-04
2.83E+02,1.88E-01,6.65E-04
2.92E+02,1.90E-01,6.51E-04
2.92E+02,1.90E-01,6.51E-04
3.06E+02,1.92E-01,6.27E-04
3.07E+02,1.92E-01,6.26E-04

File: thermal_conductivity/lib/Kapton/RAW/1990 D. L. Rule HN-003.csv
"Thermal Conductivity of a Polymide Film Between 4.2 and 300K with and without Alumina Particles as Filler",D. L. Rule-- D. R. Smith-- L. L. Sparks,NISTIR 3948 1990
T(K),k(W/m/K),k/T
4.64E+00,1.30E-02,2.80E-03
5.17E+00,1.40E-02,2.71E-03
6.24E+00,1.70E-02,2.73E-03
8.44E+00,2.40E-02,2.84E-03
1.31E+01,3.90E-02,2.97E-03
2.30E+01,6.90E-02,3.00E-03
7.66E+01,1.88E-01,2.46E-03
7.83E+01,1.94E-01,2.48E-03
8.06E+01,1.97E-01,2.45E-03
8.51E+01,2.04E-01,2.40E-03
9.44E+01,2.17E-01,2.30E-03
1.13E+02,2.40E-01,2.12E-03
1.93E+02,3.14E-01,1.63E-03
1.93E+02,3.12E-01,1.61E-03
1.95E+02,3.17E-01,1.63E-03
1.97E+02,3.25E-01,1.65E-03
2.02E+02,3.21E-01,1.59E-03
2.13E+02,3.44E-01,1.62E-03
2.21E+02,3.50E-01,1.58E-03
2.74E+02,3.58E-01,1.31E-03
2.74E+02,3.59E-01,1.31E-03
2.76E+02,3.61E-01,1.31E-03
2.78E+02,3.64E-01,1.31E-03
2.83E+02,3.68E-01,1.30E-03
2.94E+02,3.76E-01,1.28E-03
2.97E+02,3.69E-01,1.24E-03
