Repository: CMB-S4/Cryogenic_Material_Properties

# Cryogenic_Material_Properties

## Description
**A compilation of material properties, fits, and plots at cryogenic temperatures for use in design and testing of cryogenic systems.**

This Git Repository will serve to store raw thermal conductivity (TC) data and other material properties, plots, and analysis tools. The data is compiled from decades of published resources. The repository also includes the reference information for each set of measurements. 

The repository is being actively developed by Henry Nachman, Oorie Desai, and Dr. Nicholas Galitzki at the University of Texas at Austin.

If you have questions/feedback, or wish to contribute please contact:
Henry Nachman: henry.nachman@utexas.edu

## Compilation Files
`tc_compilation_<date>`: An extensive compilation of one fit for every material included in the repository. By default, the fit included is the in-house fit to raw data. If no raw data exists in the repo, another fit is reported. 

`tc_simplified_`: A simplified compilation file with a curated list of materials and fits. Includes *flagged* materials, whose fits are known to be problematic.

Any a fit is added to the repo, these compilation files should be reconstructed. To do this, run the compile_TC.py file in your python environment:
```
python compile_TC.py
```

<!-- `tc_other_fits`: Fits extracted directly from other sources (not produced 'in-house'). These fits may follow a different fit type. This file currently has many more fits than the raw data file because many sources report/publish only their fit.

`tc_rawdata_fits`: The fits produced from temperature + thermal conductivity data that has been accumulated from a variety of sources. More information on the fitting method can be found in the documentation. -->

## Documentation

Please navigate to our Read The Docs for a full description of the repository and more.

https://cryogenic-material-properties.readthedocs.io/en/latest/

## Citation

If you use this repository in your research, please cite the following paper currently available on the arXiv:
https://arxiv.org/abs/2509.23422

Nachman, Henry E., Oorie Desai, Nicholas Galitzki, et al. “Cryogenic Materials Repository: A Public Resource and New Measurements for Cryogenic Research Applications.” arXiv:2509.23422. Preprint, arXiv, September 27, 2025. https://doi.org/10.48550/arXiv.2509.23422.

## Tools

Some useful Python and Excel tools can also be found in this repository for the everyday user. These are found in the `ThermalModelTools` folder.

## Site Map

### Notice of AI use:

Some use of Anthropic Claude Code AI was used to refactor the repository with more efficient module importing and structure.

This is the material library. Each of these folders holds the data, fit information, and plots for the corresponding material.

File: thermal_conductivity/lib/LEGACY/304_Stainless_UNS_S30400/OTHERFITS/SS304.csv
Fit Type,Low Temp,High Temp,Perc Err,a,b,c,A,B,C,D,E,erf param
3 order RRadebaugh 2,0.300,30.000,7.000,7.11786e-02,3.45290e-03,-6.00000e-05,0.00000e+00,0.00000e+00,0.00000e+00,0.00000e+00,0.00000e+00,0.00000e+00
3 order RRadebaugh 2,28.000,1707.000,2.000,-4.97617e+00,8.31635e+00,-3.59726e+00,7.16110e-01,-2.75070e-01,0.00000e+00,0.00000e+00,0.00000e+00,0.00000e+00
loglog,0.300,1707.000,0.000,7.11786e-02,3.45290e-03,-6.00000e-05,-4.97617e+00,8.31635e+00,-3.59726e+00,7.16110e-01,-2.75070e-01,3.20000e+01
