Repository: CMB-S4/Cryogenic_Material_Properties

# Cryogenic_Material_Properties

## Description
**A compilation of material properties, fits, and plots at cryogenic temperatures for use in design and testing of cryogenic systems.**

This Git Repository will serve to store raw thermal conductivity (TC) data and other material properties, plots, and analysis tools. The data is compiled from decades of published resources. The repository also includes the reference information for each set of measurements. 

The repository is being actively developed by Henry Nachman, Oorie Desai, and Dr. Nicholas Galitzki at the University of Texas at Austin.

If you have questions/feedback, or wish to contribute please contact:
Henry Nachman: henry.nachman@utexas.edu

## Compilation Files
`tc_compilation_<date>`: An extensive compilation of one fit for every material included in the repository. By default, the fit included is the in-house fit to raw data. If no raw data exists in the repo, another fit is reported. 

`tc_simplified_`: A simplified compilation file with a curated list of materials and fits. Includes *flagged* materials, whose fits are known to be problematic.

Any a fit is added to the repo, these compilation files should be reconstructed. To do this, run the compile_TC.py file in your python environment:
```
python compile_TC.py
```

<!-- `tc_other_fits`: Fits extracted directly from other sources (not produced 'in-house'). These fits may follow a different fit type. This file currently has many more fits than the raw data file because many sources report/publish only their fit.

`tc_rawdata_fits`: The fits produced from temperature + thermal conductivity data that has been accumulated from a variety of sources. More information on the fitting method can be found in the documentation. -->

## Documentation

Please navigate to our Read The Docs for a full description of the repository and more.

https://cryogenic-material-properties.readthedocs.io/en/latest/

## Citation

If you use this repository in your research, please cite the following paper currently available on the arXiv:
https://arxiv.org/abs/2509.23422

Nachman, Henry E., Oorie Desai, Nicholas Galitzki, et al. “Cryogenic Materials Repository: A Public Resource and New Measurements for Cryogenic Research Applications.” arXiv:2509.23422. Preprint, arXiv, September 27, 2025. https://doi.org/10.48550/arXiv.2509.23422.

## Tools

Some useful Python and Excel tools can also be found in this repository for the everyday user. These are found in the `ThermalModelTools` folder.

## Site Map

### Notice of AI use:

Some use of Anthropic Claude Code AI was used to refactor the repository with more efficient module importing and structure.

This is the material library. Each of these folders holds the data, fit information, and plots for the corresponding material.

File: thermal_conductivity/lib/LEGACY/Graphlite/RAW/RunyanJones_Graphlite_2008.csv
CST Graphlite CF Rode,RunyanJones,2008
T_bar,k (W/m*K),k/T
0.308784749,0.001529778,0.004954188
0.320123395,0.001749156,0.005464006
0.324602086,0.001773314,0.005463041
0.336714812,0.001948833,0.005787785
0.35050853,0.00210502,0.006005618
0.377357542,0.002359049,0.006251494
0.412895001,0.002720133,0.006587953
0.478018528,0.003347862,0.007003625
0.546501718,0.004026656,0.007368057
0.616370433,0.004706034,0.007635075
0.747477939,0.005892705,0.007883451
0.886719032,0.007211674,0.008132986
1.016445275,0.008328028,0.008193287
1.580517263,0.012795096,0.008095512
2.290253523,0.017093486,0.007463578
2.872955223,0.019818875,0.006898428
