Repository: CMB-S4/Cryogenic_Material_Properties

# Cryogenic_Material_Properties

## Description
**A compilation of material properties, fits, and plots at cryogenic temperatures for use in design and testing of cryogenic systems.**

This Git Repository will serve to store raw thermal conductivity (TC) data and other material properties, plots, and analysis tools. The data is compiled from decades of published resources. The repository also includes the reference information for each set of measurements. 

The repository is being actively developed by Henry Nachman, Oorie Desai, and Dr. Nicholas Galitzki at the University of Texas at Austin.

If you have questions/feedback, or wish to contribute please contact:
Henry Nachman: henry.nachman@utexas.edu

## Compilation Files
`tc_compilation_<date>`: An extensive compilation of one fit for every material included in the repository. By default, the fit included is the in-house fit to raw data. If no raw data exists in the repo, another fit is reported. 

`tc_simplified_`: A simplified compilation file with a curated list of materials and fits. Includes *flagged* materials, whose fits are known to be problematic.

Any a fit is added to the repo, these compilation files should be reconstructed. To do this, run the compile_TC.py file in your python environment:
```
python compile_TC.py
```

<!-- `tc_other_fits`: Fits extracted directly from other sources (not produced 'in-house'). These fits may follow a different fit type. This file currently has many more fits than the raw data file because many sources report/publish only their fit.

`tc_rawdata_fits`: The fits produced from temperature + thermal conductivity data that has been accumulated from a variety of sources. More information on the fitting method can be found in the documentation. -->

## Documentation

Please navigate to our Read The Docs for a full description of the repository and more.

https://cryogenic-material-properties.readthedocs.io/en/latest/

## Citation

If you use this repository in your research, please cite the following paper currently available on the arXiv:
https://arxiv.org/abs/2509.23422

Nachman, Henry E., Oorie Desai, Nicholas Galitzki, et al. “Cryogenic Materials Repository: A Public Resource and New Measurements for Cryogenic Research Applications.” arXiv:2509.23422. Preprint, arXiv, September 27, 2025. https://doi.org/10.48550/arXiv.2509.23422.

## Tools

Some useful Python and Excel tools can also be found in this repository for the everyday user. These are found in the `ThermalModelTools` folder.

## Site Map

### Notice of AI use:

Some use of Anthropic Claude Code AI was used to refactor the repository with more efficient module importing and structure.

This is the material library. Each of these folders holds the data, fit information, and plots for the corresponding material.

File: thermal_conductivity/lib/Manganin/RAW/1908 C. H. Lees.csv
"Effects of temperature and pressure on the thermal conductivity of solids. Part II The effects of low temperatures on the thermal and electrical conductivities of certain approximately pure metals and alloys								",C.H. Lees,Phil. Trans. Roy. Soc. 1908
T(K),k(W/m/K),k/T
1.13E+02,1.46E+01,1.29E-01
1.23E+02,1.46E+01,1.19E-01
1.48E+02,1.55E+01,1.05E-01
1.73E+02,1.63E+01,9.41E-02
1.98E+02,1.72E+01,8.68E-02
2.23E+02,1.80E+01,8.06E-02
2.48E+02,1.92E+01,7.74E-02
2.73E+02,2.09E+01,7.65E-02
2.91E+02,2.18E+01,7.49E-02
2.95E+02,2.21E+01,7.49E-02

File: thermal_conductivity/lib/Manganin/RAW/1956 N. V. Zavaritskii.csv
Thermal conductivity of technical materials at low temperatures,N.V. Zavaritskii-- A.C. Zeldovich,Soviet Physics-Technical Physics 1956
T(K),k(W/m/K),k/T
5.45E+00,7.27E-01,1.33E-01
6.66E+00,9.98E-01,1.50E-01
8.99E+00,1.43E+00,1.59E-01
9.92E+00,1.93E+00,1.95E-01
1.46E+01,2.55E+00,1.74E-01
3.58E+01,7.97E+00,2.23E-01
6.23E+01,1.16E+01,1.86E-01
8.02E+01,1.28E+01,1.59E-01

File: thermal_conductivity/lib/Manganin/RAW/1998 G. Ventura.csv
A simple method for measuring the low temperature thermal conductivity in thin wires,G. Ventura-- A. Bonetti-- E. Gottardi--  L. Lanzi-- I. Peroni-- A. Peruzzi-- G. Ponti,Cryogenics Vol 38 1998
T (K),k (W/m/K),k/T
5.41E-02,2.83E-03,5.22E-02
6.91E-02,3.95E-03,5.72E-02
8.70E-02,5.27E-03,6.06E-02
9.24E-02,5.74E-03,6.21E-02
9.86E-02,6.17E-03,6.26E-02
1.05E-01,6.51E-03,6.22E-02
1.33E-01,8.85E-03,6.64E-02
1.44E-01,9.75E-03,6.79E-02
1.67E-01,1.12E-02,6.72E-02
1.78E-01,1.21E-02,6.81E-02
2.05E-01,1.44E-02,7.01E-02

File: thermal_conductivity/lib/Manganin/RAW/1999 I. Peroni 4%Ni.csv
<<<<<<< Updated upstream:thermal_conductivity/lib/Manganin/RAW/1999 I. Peroni 4%Ni.csv
﻿Thermal conductivity of manganin below 1 K,I. Peroni-- E. Gottardi-- A. Peruzzi-- G. Ponti-- G. Ventura ,Nuclear Physics B 1999
T (K),k (W/m/K),k/T
1.22E-01,6.55E-03,5.37E-02
1.45E-01,7.51E-03,5.19E-02
1.76E-01,1.02E-02,5.81E-02
2.14E-01,1.26E-02,5.90E-02
2.50E-01,1.47E-02,5.87E-02
2.71E-01,1.64E-02,6.06E-02
2.93E-01,1.78E-02,6.06E-02
3.21E-01,1.94E-02,6.04E-02
3.57E-01,2.17E-02,6.08E-02
4.29E-01,2.72E-02,6.35E-02
4.77E-01,3.01E-02,6.30E-02
5.06E-01,3.23E-02,6.39E-02
5.43E-01,3.46E-02,6.37E-02
5.76E-01,3.75E-02,6.51E-02
6.08E-01,4.08E-02,6.72E-02
6.31E-01,4.27E-02,6.76E-02
6.70E-01,4.68E-02,6.98E-02
7.12E-01,5.04E-02,7.08E-02
7.64E-01,5.59E-02,7.31E-02
8.15E-01,6.01E-02,7.37E-02
8.44E-01,6.43E-02,7.62E-02
8.71E-01,6.99E-02,8.03E-02
8.99E-01,7.04E-02,7.83E-02
9.20E-01,7.72E-02,8.39E-02
9.64E-01,8.04E-02,8.33E-02
1.02E+00,8.93E-02,8.76E-02
=======
﻿Thermal conductivity of manganin below 1 K,I. Peroni-- E. Gottardi-- A. Peruzzi-- G. Ponti-- G. Ventura ,Nuclear Physics B 1999
T (K),k (W/m/K),k/T
1.22E-01,6.60E-03,5.41E-02
1.45E-01,7.53E-03,5.19E-02
1.75E-01,1.03E-02,5.87E-02
2.14E-01,1.26E-02,5.91E-02
2.50E-01,1.47E-02,5.89E-02
2.70E-01,1.66E-02,6.13E-02
2.92E-01,1.77E-02,6.08E-02
3.21E-01,1.94E-02,6.05E-02
3.56E-01,2.18E-02,6.13E-02
4.28E-01,2.74E-02,6.41E-02
4.77E-01,3.02E-02,6.34E-02
5.05E-01,3.24E-02,6.41E-02
5.40E-01,3.47E-02,6.43E-02
5.74E-01,3.75E-02,6.52E-02
6.05E-01,4.10E-02,6.77E-02
6.28E-01,4.27E-02,6.80E-02
6.66E-01,4.67E-02,7.02E-02
7.11E-01,5.04E-02,7.09E-02
7.62E-01,5.56E-02,7.29E-02
8.14E-01,5.99E-02,7.36E-02
8.41E-01,6.42E-02,7.64E-02
8.66E-01,6.93E-02,8.00E-02
8.95E-01,7.03E-02,7.85E-02
9.17E-01,7.64E-02,8.33E-02
9.60E-01,8.01E-02,8.35E-02
1.02E+00,8.95E-02,8.78E-02
>>>>>>> Stashed changes:thermal_conductivity/lib/Manganin/RAW/1999 I. Peroni Sample 1.csv

File: thermal_conductivity/lib/Manganin/RAW/1999 I. Peroni Sample 2.csv
Thermal conductivity of manganin below 1 K,I. Peroni-- E. Gottardi-- A. Peruzzi-- G. Ponti-- G. Ventura ,Nuclear Physics B 1999
T (K),k (W/m/K),k/T
1.53E-07,1.49E-08,9.73E-02
5.70E-07,6.06E-08,1.06E-01
1.97E-06,2.29E-07,1.17E-01
2.69E-06,3.35E-07,1.24E-01
3.83E-06,4.55E-07,1.19E-01
5.29E-06,5.67E-07,1.07E-01
1.95E-05,2.14E-06,1.10E-01
2.86E-05,3.27E-06,1.14E-01
6.57E-05,6.07E-06,9.24E-02
9.24E-05,8.61E-06,9.32E-02
2.00E-04,1.93E-05,9.64E-02
,,

File: thermal_conductivity/lib/Manganin/RAW/2005 K. Torizuka.csv
Technique for thermal conductivity measurements for organic materials over a wide temperature range,K. Torizuka-- H. Tajima,Rev. Sci. Instrum. 2005
T(K),k(W/m/K),k/T
8.45E+00,1.37E+00,1.62E-01
1.05E+01,1.74E+00,1.66E-01
1.12E+01,2.48E+00,2.22E-01
1.17E+01,2.67E+00,2.28E-01
1.60E+01,3.15E+00,1.97E-01
1.65E+01,3.89E+00,2.36E-01
2.03E+01,4.89E+00,2.41E-01
2.08E+01,4.37E+00,2.10E-01
2.54E+01,5.45E+00,2.15E-01
3.54E+01,7.41E+00,2.09E-01
4.04E+01,8.30E+00,2.06E-01
4.48E+01,9.16E+00,2.04E-01
4.98E+01,9.45E+00,1.90E-01
5.44E+01,9.90E+00,1.82E-01
5.98E+01,1.04E+01,1.74E-01
6.46E+01,1.08E+01,1.68E-01
7.01E+01,1.11E+01,1.58E-01
8.02E+01,1.20E+01,1.49E-01
8.54E+01,1.24E+01,1.45E-01
9.09E+01,1.28E+01,1.41E-01
9.59E+01,1.34E+01,1.40E-01
1.00E+02,1.37E+01,1.37E-01
1.02E+02,1.37E+01,1.34E-01
1.11E+02,1.45E+01,1.31E-01
1.12E+02,1.43E+01,1.28E-01
1.22E+02,1.56E+01,1.28E-01
1.29E+02,1.65E+01,1.28E-01

File: thermal_conductivity/lib/Manganin/RAW/2015 A. Schmon.csv
Thermophysical properties of Manganin (Cu86Mn12Ni2) in the solid and liquid state,A. Schmon-- K Aziz-- M. Luckabauer-- G. Pottlacher,Int. J. Thermophys. 2015
T(K),k(W/m/K),k/T
1.00E+03,5.65E+01,5.65E-02
1.05E+03,5.89E+01,5.61E-02
1.10E+03,6.14E+01,5.58E-02
1.15E+03,6.38E+01,5.55E-02
1.18E+03,6.51E+01,5.53E-02
