Repository: CMB-S4/Cryogenic_Material_Properties

# Cryogenic_Material_Properties

## Description
**A compilation of material properties, fits, and plots at cryogenic temperatures for use in design and testing of cryogenic systems.**

This Git Repository will serve to store raw thermal conductivity (TC) data and other material properties, plots, and analysis tools. The data is compiled from decades of published resources. The repository also includes the reference information for each set of measurements. 

The repository is being actively developed by Henry Nachman, Oorie Desai, and Dr. Nicholas Galitzki at the University of Texas at Austin.

If you have questions/feedback, or wish to contribute please contact:
Henry Nachman: henry.nachman@utexas.edu

## Compilation Files
`tc_compilation_<date>`: An extensive compilation of one fit for every material included in the repository. By default, the fit included is the in-house fit to raw data. If no raw data exists in the repo, another fit is reported. 

`tc_simplified_`: A simplified compilation file with a curated list of materials and fits. Includes *flagged* materials, whose fits are known to be problematic.

Any a fit is added to the repo, these compilation files should be reconstructed. To do this, run the compile_TC.py file in your python environment:
```
python compile_TC.py
```

<!-- `tc_other_fits`: Fits extracted directly from other sources (not produced 'in-house'). These fits may follow a different fit type. This file currently has many more fits than the raw data file because many sources report/publish only their fit.

`tc_rawdata_fits`: The fits produced from temperature + thermal conductivity data that has been accumulated from a variety of sources. More information on the fitting method can be found in the documentation. -->

## Documentation

Please navigate to our Read The Docs for a full description of the repository and more.

https://cryogenic-material-properties.readthedocs.io/en/latest/

## Citation

If you use this repository in your research, please cite the following paper currently available on the arXiv:
https://arxiv.org/abs/2509.23422

Nachman, Henry E., Oorie Desai, Nicholas Galitzki, et al. “Cryogenic Materials Repository: A Public Resource and New Measurements for Cryogenic Research Applications.” arXiv:2509.23422. Preprint, arXiv, September 27, 2025. https://doi.org/10.48550/arXiv.2509.23422.

## Tools

Some useful Python and Excel tools can also be found in this repository for the everyday user. These are found in the `ThermalModelTools` folder.

## Site Map

### Notice of AI use:

Some use of Anthropic Claude Code AI was used to refactor the repository with more efficient module importing and structure.

This is the material library. Each of these folders holds the data, fit information, and plots for the corresponding material.

File: thermal_conductivity/lib/Manganin/RAW/1976 D. T. Corzett.csv
The Thermal Conductivity of Manganin Wire and Stycast 2850 GT between 1K and 4K,D. T. Corzett-- A. M. Keller-- P. Seligmann,Cryogenics 1976
T(K),k(W/m/K),k/T
9.61E-01,1.36E-01,1.42E-01
1.13E+00,8.11E-02,7.17E-02
1.16E+00,9.18E-02,7.91E-02
1.30E+00,8.20E-02,6.31E-02
1.71E+00,1.87E-01,1.10E-01
1.73E+00,1.72E-01,9.97E-02
1.78E+00,1.79E-01,1.01E-01
1.86E+00,1.85E-01,9.96E-02
1.92E+00,2.07E-01,1.08E-01
2.08E+00,2.15E-01,1.03E-01
2.64E+00,2.41E-01,9.15E-02
2.98E+00,3.05E-01,1.02E-01
3.00E+00,3.28E-01,1.09E-01
3.21E+00,2.66E-01,8.27E-02
3.66E+00,4.13E-01,1.13E-01
3.99E+00,4.02E-01,1.01E-01
4.17E+00,5.18E-01,1.24E-01

File: thermal_conductivity/lib/Manganin/RAW/1999 I. Peroni Sample 1.csv
Thermal conductivity of manganin below 1 K,I. Peroni-- E. Gottardi-- A. Peruzzi-- G. Ponti-- G. Ventura ,Nuclear Physics B 1999
T (K),k (W/m/K),k/T
1.23E-05,6.12E-07,4.99E-02
3.08E-05,1.09E-06,3.55E-02
8.74E-05,4.34E-06,4.96E-02
2.50E-04,1.07E-05,4.28E-02
1.89E-02,5.17E-04,2.74E-02
1.06E-02,3.25E-04,3.06E-02
3.86E-03,1.23E-04,3.18E-02
2.23E-03,7.32E-05,3.28E-02
1.35E-03,4.94E-05,3.65E-02
8.88E-04,3.51E-05,3.95E-02
5.83E-04,2.09E-05,3.58E-02
2.57E-02,7.12E-04,2.77E-02
3.73E-02,9.46E-04,2.54E-02
5.11E-02,1.32E-03,2.59E-02
6.82E-02,1.98E-03,2.90E-02
8.39E-02,2.37E-03,2.83E-02
1.13E-01,3.58E-03,3.16E-02
1.60E-01,5.01E-03,3.12E-02
2.31E-01,7.68E-03,3.33E-02
3.29E-01,1.08E-02,3.29E-02
4.01E-01,1.47E-02,3.66E-02
4.69E-01,1.98E-02,4.23E-02
5.46E-01,2.16E-02,3.96E-02
6.33E-01,3.22E-02,5.09E-02
8.23E-01,3.92E-02,4.76E-02
1.10E+00,6.30E-02,5.71E-02
