Repository: CMB-S4/Cryogenic_Material_Properties

# Cryogenic_Material_Properties

## Description
**A compilation of material properties, fits, and plots at cryogenic temperatures for use in design and testing of cryogenic systems.**

This Git Repository will serve to store raw thermal conductivity (TC) data and other material properties, plots, and analysis tools. The data is compiled from decades of published resources. The repository also includes the reference information for each set of measurements. 

The repository is being actively developed by Henry Nachman, Oorie Desai, and Dr. Nicholas Galitzki at the University of Texas at Austin.

If you have questions/feedback, or wish to contribute please contact:
Henry Nachman: henry.nachman@utexas.edu

## Compilation Files
`tc_compilation_<date>`: An extensive compilation of one fit for every material included in the repository. By default, the fit included is the in-house fit to raw data. If no raw data exists in the repo, another fit is reported. 

`tc_simplified_`: A simplified compilation file with a curated list of materials and fits. Includes *flagged* materials, whose fits are known to be problematic.

Any a fit is added to the repo, these compilation files should be reconstructed. To do this, run the compile_TC.py file in your python environment:
```
python compile_TC.py
```

<!-- `tc_other_fits`: Fits extracted directly from other sources (not produced 'in-house'). These fits may follow a different fit type. This file currently has many more fits than the raw data file because many sources report/publish only their fit.

`tc_rawdata_fits`: The fits produced from temperature + thermal conductivity data that has been accumulated from a variety of sources. More information on the fitting method can be found in the documentation. -->

## Documentation

Please navigate to our Read The Docs for a full description of the repository and more.

https://cryogenic-material-properties.readthedocs.io/en/latest/

## Citation

If you use this repository in your research, please cite the following paper currently available on the arXiv:
https://arxiv.org/abs/2509.23422

Nachman, Henry E., Oorie Desai, Nicholas Galitzki, et al. “Cryogenic Materials Repository: A Public Resource and New Measurements for Cryogenic Research Applications.” arXiv:2509.23422. Preprint, arXiv, September 27, 2025. https://doi.org/10.48550/arXiv.2509.23422.

## Tools

Some useful Python and Excel tools can also be found in this repository for the everyday user. These are found in the `ThermalModelTools` folder.

## Site Map

### Notice of AI use:

Some use of Anthropic Claude Code AI was used to refactor the repository with more efficient module importing and structure.

This is the material library. Each of these folders holds the data, fit information, and plots for the corresponding material.

File: thermal_conductivity/lib/NbTi/RAW/1992 J. R. Olson rod.csv
Thermal conductivity of some common cryostat materials between 0.05 and 2 K,J.R. Olson,Cryogenics 1993 Vol 33  No 7
T (K),k (W/m/K),k/T
0.117,2.16E-06,1.84E-05
0.15,3.23E-06,2.15E-05
6.744,8.54E-04,1.27E-04
0.189,5.09E-06,2.69E-05
0.236,7.31E-06,3.10E-05
0.303,1.11E-05,3.67E-05
0.366,1.54E-05,4.20E-05
0.353,1.47E-05,4.16E-05
0.465,2.23E-05,4.80E-05
0.526,2.64E-05,5.01E-05
0.683,3.92E-05,5.74E-05
0.802,4.72E-05,5.88E-05
0.814,5.31E-05,6.52E-05
0.899,5.79E-05,6.44E-05
0.909,5.07E-05,5.58E-05
1.095,6.79E-05,6.20E-05
1.254,7.57E-05,6.04E-05
1.104,8.05E-05,7.29E-05
1.266,9.31E-05,7.35E-05
1.539,1.01E-04,6.55E-05
1.568,1.18E-04,7.55E-05
1.858,1.31E-04,7.05E-05
2.028,1.55E-04,7.64E-05
2.147,1.51E-04,7.04E-05
2.195,1.72E-04,7.82E-05
2.331,2.23E-04,9.56E-05
2.487,2.47E-04,9.93E-05
2.642,2.67E-04,1.01E-04
2.947,3.01E-04,1.02E-04
3.268,3.41E-04,1.04E-04
3.453,3.55E-04,1.03E-04
4.383,4.67E-04,1.06E-04
5.559,6.41E-04,1.15E-04
6.174,7.24E-04,1.17E-04

File: thermal_conductivity/lib/NbTi/RAW/1992 J. R. Olson wire.csv
Thermal conductivity of some common cryostat materials between 0.05 and 2 K,J.R. Olson,Cryogenics 1993 Vol 33  No 7
T (K),k (W/m/K),k/T
0.116,1.01E-04,8.72E-06
0.126,1.60E-04,1.27E-05
1.203,5.35E-03,4.44E-05
0.144,1.77E-04,1.23E-05
0.176,2.45E-04,1.39E-05
0.203,3.29E-04,1.62E-05
0.260,6.15E-04,2.36E-05
0.229,4.04E-04,1.76E-05
0.315,7.28E-04,2.31E-05
0.304,9.20E-04,3.02E-05
0.368,1.13E-03,3.07E-05
0.415,1.29E-03,3.10E-05
0.506,1.35E-03,2.68E-05
0.513,1.69E-03,3.29E-05
0.449,1.36E-03,3.03E-05
0.565,1.86E-03,3.30E-05
0.640,1.95E-03,3.05E-05
0.582,2.01E-03,3.45E-05
0.630,2.27E-03,3.61E-05
0.675,2.55E-03,3.77E-05
0.738,2.78E-03,3.77E-05
0.781,3.16E-03,4.05E-05
0.891,4.05E-03,4.54E-05
0.930,3.53E-03,3.79E-05
0.831,3.58E-03,4.31E-05
1.034,4.40E-03,4.26E-05
1.099,5.05E-03,4.60E-05
1.338,5.67E-03,4.24E-05
1.481,6.57E-03,4.44E-05
1.700,7.04E-03,4.14E-05
1.307,6.05E-03,4.63E-05
1.658,8.24E-03,4.97E-05
1.765,7.24E-03,4.10E-05
1.449,6.65E-03,4.59E-05
1.876,9.27E-03,4.94E-05
2.099,1.15E-02,5.47E-05

File: thermal_conductivity/lib/NbTi/RAW/1992 J. R. Olson wire.csv
Thermal conductivity of some common cryostat materials between 0.05 and 2 K,J.R. Olson,Cryogenics 1993 Vol 33  No 7
T (K),k (W/m/K),k/T
0.116,1.01E-06,8.73E-06
0.126,1.60E-06,1.27E-05
1.203,5.35E-05,4.44E-05
0.144,1.77E-06,1.23E-05
0.176,2.45E-06,1.39E-05
0.203,3.29E-06,1.62E-05
0.260,6.15E-06,2.36E-05
0.229,4.04E-06,1.76E-05
0.315,7.28E-06,2.31E-05
0.304,9.20E-06,3.02E-05
0.368,1.13E-05,3.07E-05
0.415,1.29E-05,3.10E-05
0.506,1.35E-05,2.68E-05
0.513,1.69E-05,3.29E-05
0.449,1.36E-05,3.03E-05
0.565,1.86E-05,3.30E-05
0.640,1.95E-05,3.05E-05
0.582,2.01E-05,3.45E-05
0.630,2.27E-05,3.61E-05
0.675,2.55E-05,3.77E-05
0.738,2.78E-05,3.77E-05
0.781,3.16E-05,4.05E-05
0.891,4.05E-05,4.54E-05
0.930,3.53E-05,3.79E-05
0.831,3.58E-05,4.31E-05
1.034,4.40E-05,4.26E-05
1.099,5.05E-05,4.60E-05
1.338,5.67E-05,4.24E-05
1.481,6.57E-05,4.44E-05
1.700,7.04E-05,4.14E-05
1.307,6.05E-05,4.63E-05
1.658,8.24E-05,4.97E-05
1.765,7.24E-05,4.10E-05
1.449,6.65E-05,4.59E-05
1.876,9.27E-05,4.94E-05
2.099,1.15E-04,5.47E-05
,,
,,
,,
,,
,,
,,
,,
,,
,,
,,
,,
,,
,,
,,
,,
,,
,,
,,
,,
,,
,,
,,
,,
,,
,,
,,
,,
,,
,,
,,
,,
,,
,,
,,
,,
,,
,,

File: thermal_conductivity/lib/NbTi/RAW/1993 J. R. Olson Nb(37)Ti(63) rod.csv
Phonon Scattering and Transmission at Silicon-Helium Interfaces,J. R. Olson,Cornell University 1993
T(K),k(W/m/K),k/T
0.116,3.68E-04,3.17E-03
0.149,5.97E-04,4.01E-03
0.187,1.01E-03,5.40E-03
0.231,1.54E-03,6.67E-03
0.299,2.53E-03,8.46E-03
0.34,3.40E-03,1.00E-02
0.36,3.69E-03,1.03E-02
0.456,5.78E-03,1.27E-02
0.517,6.99E-03,1.35E-02
0.672,1.12E-02,1.67E-02
0.789,1.38E-02,1.75E-02
0.8,1.60E-02,2.00E-02
0.868,1.54E-02,1.77E-02
0.871,1.59E-02,1.83E-02
0.877,1.76E-02,2.01E-02
1.07,2.14E-02,2.00E-02
1.09,2.62E-02,2.40E-02
1.22,2.43E-02,1.99E-02
1.24,3.08E-02,2.48E-02
1.5,3.37E-02,2.25E-02
1.52,4.08E-02,2.68E-02
1.82,4.53E-02,2.49E-02
1.91,5.44E-02,2.85E-02
2,5.73E-02,2.87E-02
2.12,5.42E-02,2.56E-02
2.15,6.29E-02,2.93E-02
2.27,8.59E-02,3.78E-02
2.44,9.72E-02,3.98E-02
2.6,1.06E-01,4.08E-02
2.88,1.23E-01,4.27E-02
3.19,1.41E-01,4.42E-02
3.36,1.50E-01,4.46E-02
3.42,1.50E-01,4.39E-02
4.25,2.05E-01,4.82E-02
4.27,2.03E-01,4.75E-02
5.43,3.05E-01,5.62E-02
5.44,2.99E-01,5.50E-02
5.94,3.44E-01,5.79E-02
6.62,4.13E-01,6.24E-02
8.49,5.06E-01,5.96E-02
9.93,6.57E-01,6.62E-02
11.5,7.59E-03,6.60E-04
13,8.79E-01,6.76E-02
14.9,1.10E+00,7.38E-02
17.3,1.28E+00,7.40E-02
19.7,1.35E+00,6.85E-02
