Repository: CMB-S4/Cryogenic_Material_Properties

# Cryogenic_Material_Properties

## Description
**A compilation of material properties, fits, and plots at cryogenic temperatures for use in design and testing of cryogenic systems.**

This Git Repository will serve to store raw thermal conductivity (TC) data and other material properties, plots, and analysis tools. The data is compiled from decades of published resources. The repository also includes the reference information for each set of measurements. 

The repository is being actively developed by Henry Nachman, Oorie Desai, and Dr. Nicholas Galitzki at the University of Texas at Austin.

If you have questions/feedback, or wish to contribute please contact:
Henry Nachman: henry.nachman@utexas.edu

## Compilation Files
`tc_compilation_<date>`: An extensive compilation of one fit for every material included in the repository. By default, the fit included is the in-house fit to raw data. If no raw data exists in the repo, another fit is reported. 

`tc_simplified_`: A simplified compilation file with a curated list of materials and fits. Includes *flagged* materials, whose fits are known to be problematic.

Any a fit is added to the repo, these compilation files should be reconstructed. To do this, run the compile_TC.py file in your python environment:
```
python compile_TC.py
```

<!-- `tc_other_fits`: Fits extracted directly from other sources (not produced 'in-house'). These fits may follow a different fit type. This file currently has many more fits than the raw data file because many sources report/publish only their fit.

`tc_rawdata_fits`: The fits produced from temperature + thermal conductivity data that has been accumulated from a variety of sources. More information on the fitting method can be found in the documentation. -->

## Documentation

Please navigate to our Read The Docs for a full description of the repository and more.

https://cryogenic-material-properties.readthedocs.io/en/latest/

## Citation

If you use this repository in your research, please cite the following paper currently available on the arXiv:
https://arxiv.org/abs/2509.23422

Nachman, Henry E., Oorie Desai, Nicholas Galitzki, et al. “Cryogenic Materials Repository: A Public Resource and New Measurements for Cryogenic Research Applications.” arXiv:2509.23422. Preprint, arXiv, September 27, 2025. https://doi.org/10.48550/arXiv.2509.23422.

## Tools

Some useful Python and Excel tools can also be found in this repository for the everyday user. These are found in the `ThermalModelTools` folder.

## Site Map

### Notice of AI use:

Some use of Anthropic Claude Code AI was used to refactor the repository with more efficient module importing and structure.

This is the material library. Each of these folders holds the data, fit information, and plots for the corresponding material.

File: thermal_conductivity/lib/OFHC_RRR/RAW/1955 G.K. White RRR = 20.3.csv
Thermal and electrical conductivities of solids at low temperatures,G.K. White-- S.B. Woods,Can. J. Phys. 33 (1955) pp. 58-73
T(K),k(W/m/K),k/T
1.4946,45.661,30.5515315
2.3999,73.263,30.52701165
2.9763,91.652,30.79401227
3.9658,122.018,30.7673975
7.0416,213.597,30.33343311
8.0122,244.922,30.56851846
8.9871,273.944,30.48179594
12.149,364.715,30.02032368
15.0682,445.063,29.53663581
18.1597,529.76,29.17223388
21.2682,599.979,28.21012546
28.7611,732.248,25.45966512
37.2712,769.849,20.65529392
57.5133,544.003,9.458730223
61.8265,511.291,8.269775008
72.481,457.307,6.309339601
91.3061,424.6,4.650292635
108.6114,365.883,3.368731019
123.6594,361.433,2.922814068

File: thermal_conductivity/lib/OFHC_RRR/RAW/1965 P. Lindenfeld RRR = 192.csv
Metallic heat conductivity below 1 K,P. Lindenfeld-- E.A. Lynton-- R. Soulen,Physics Letters 19 (1965) p. 265
T(K),k(W/m/K),k/T
0.427909844,127.1583452,297.1615329
0.446210045,134.1274904,300.5927186
0.476115996,143.4591187,301.3112766
0.508925933,153.347508,301.3159638
0.564356385,171.6665039,304.1810253
0.574433723,173.9941081,302.8967506
0.604309106,183.7364828,304.0438756
0.644353532,194.9949263,302.6210249
0.66869606,201.5040602,301.3387881
0.702891758,212.2136366,301.9151017
0.731422138,220.8303702,301.9191775
0.774238086,233.5408509,301.6395798
0.821313213,247.7460957,301.6463048
0.894024923,270.1994725,302.2281208
0.92541853,279.5594511,302.0897484
0.952522391,287.7509377,302.0936204
0.979646631,295.6688944,301.811781
1.043850175,314.906733,301.6780958
1.176465494,355.7764905,302.4113266
1.279154482,387.2150414,302.7117107
1.32337657,400.6099459,302.7180281
1.364755811,412.9492902,302.5810823
1.436041002,435.3540596,303.1626945
1.468871318,444.8941981,302.8816702
