Repository: CMB-S4/Cryogenic_Material_Properties

# Cryogenic_Material_Properties

## Description
**A compilation of material properties, fits, and plots at cryogenic temperatures for use in design and testing of cryogenic systems.**

This Git Repository will serve to store raw thermal conductivity (TC) data and other material properties, plots, and analysis tools. The data is compiled from decades of published resources. The repository also includes the reference information for each set of measurements. 

The repository is being actively developed by Henry Nachman, Oorie Desai, and Dr. Nicholas Galitzki at the University of Texas at Austin.

If you have questions/feedback, or wish to contribute please contact:
Henry Nachman: henry.nachman@utexas.edu

## Compilation Files
`tc_compilation_<date>`: An extensive compilation of one fit for every material included in the repository. By default, the fit included is the in-house fit to raw data. If no raw data exists in the repo, another fit is reported. 

`tc_simplified_`: A simplified compilation file with a curated list of materials and fits. Includes *flagged* materials, whose fits are known to be problematic.

Any a fit is added to the repo, these compilation files should be reconstructed. To do this, run the compile_TC.py file in your python environment:
```
python compile_TC.py
```

<!-- `tc_other_fits`: Fits extracted directly from other sources (not produced 'in-house'). These fits may follow a different fit type. This file currently has many more fits than the raw data file because many sources report/publish only their fit.

`tc_rawdata_fits`: The fits produced from temperature + thermal conductivity data that has been accumulated from a variety of sources. More information on the fitting method can be found in the documentation. -->

## Documentation

Please navigate to our Read The Docs for a full description of the repository and more.

https://cryogenic-material-properties.readthedocs.io/en/latest/

## Citation

If you use this repository in your research, please cite the following paper currently available on the arXiv:
https://arxiv.org/abs/2509.23422

Nachman, Henry E., Oorie Desai, Nicholas Galitzki, et al. “Cryogenic Materials Repository: A Public Resource and New Measurements for Cryogenic Research Applications.” arXiv:2509.23422. Preprint, arXiv, September 27, 2025. https://doi.org/10.48550/arXiv.2509.23422.

## Tools

Some useful Python and Excel tools can also be found in this repository for the everyday user. These are found in the `ThermalModelTools` folder.

## Site Map

### Notice of AI use:

Some use of Anthropic Claude Code AI was used to refactor the repository with more efficient module importing and structure.

This is the material library. Each of these folders holds the data, fit information, and plots for the corresponding material.

File: thermal_conductivity/lib/OFHC_RRR/RAW/1967 J.P. Moore RRR = 900.csv
Thermal conductivity and electrical resistivity of high-purity copper from 78 to 400 K,J.P. Moore-- D.L. McElroy-- R.S. Graves,Can. J. Phys. 45 (1967) pp. 3677-3696
T(K),k(W/m/K),k/T
85.672,523.9792041,6.116090332
94.108,495.7197979,5.267552195
109.2666047,464.2130423,4.248443918
120.3928632,450.8005641,3.744412684
139.2410079,432.6882346,3.107477036
159.0872376,426.023564,2.677924202
179.0582279,417.0633954,2.329205422
199.0358545,414.5225645,2.082652724
218.6418536,411.6028133,1.88254356
243.4904533,407.2298296,1.672467335
268.3536528,403.3864602,1.50318975
287.9158529,402.3238387,1.397366052
302.0244212,400.5982467,1.326377003
322.7824653,399.1303332,1.236530407
359.1727499,397.3804097,1.106376834
374.9801862,395.6674997,1.055169084
390.051004,395.3760016,1.013652055

File: thermal_conductivity/lib/OFHC_RRR/RAW/1967 M.J. Laubitz RRR = 900.csv
Transport properties of pure metals at high temperatures I. Copper,M.J. Laubitz,"Can. J. Phys. 45 (1967), pp. 3677-3696"
T(K),k(W/m/K),k/T
308.5659,399.1208,1.293470212
313.9658,398.7165,1.269936089
329.0762,397.6401,1.208352655
330.5,395.5093,1.196699849
355.1709,394.6607,1.111185348
371.0589,395.299,1.065326825
382.8325,395.0386,1.031883657
433.2866,393.0314,0.907093365
434.4912,392.2196,0.902710112
433.5635,391.4071,0.902767645
470.0541,389.9997,0.829691093
481.92,389.1925,0.807587359
527.5972,383.9669,0.727765235
569.6492,381.2264,0.669230116
611.6782,378.6188,0.618983642
667.0244,379.0501,0.568270216
675.0758,375.7138,0.556550538
675.145,375.3234,0.555915248
706.2934,373.9626,0.52947203
751.0431,368.0622,0.490068013
765.9342,368.2195,0.480745605
803.7217,365.5003,0.454759776
859.7603,362.0307,0.421083295
860.711,362.6575,0.421346422
863.7248,363.6544,0.421030402
917.9888,358.2393,0.39024365
968.3967,356.4029,0.368033989
994.7037,358.1167,0.360023492
1003.683,355.6686,0.354363479
1063.951,352.3269,0.331149555
1070.359,352.2266,0.32907333
1164.359,345.1032,0.296389
1223.388,342.6474,0.280080727
1245.938,341.6424,0.274204976

File: thermal_conductivity/lib/OFHC_RRR/RAW/1972 R. Fletcher RRR = 43.8.csv
The Nernst-Ettinghausen coefficient and the Kondo effect in copper and gold,R. Fletcher,Philos. Mag. 25 (1972) pp. 87-95
T(K),k(W/m/K),k/T
3.0561,185.0771687,60.55898999
3.4919,213.8158595,61.23223471
4.1868,265.8775945,63.50374984
4.7911,321.4901543,67.10136073
5.7505,382.5694518,66.52766017
5.9131,425.5369878,71.96489886
6.3535,441.7583821,69.5297887
6.7053,456.1660458,68.03071611
6.4355,461.4539649,71.70476958
7.9246,538.7802022,67.98865029
8.4502,565.7562533,66.95150523
8.4469,574.6971794,68.0363539
10.1013,687.8382118,68.09436124
10.7009,755.9680681,70.64524792
11.1453,761.4603513,68.32126826
12.8916,867.4741884,67.29006223
13.3246,903.36562,67.796621
13.9429,921.4262906,66.08559569
15.957,1027.516764,64.39275262
15.8638,1038.22033,65.44605475
16.8332,1072.476849,63.71216744
18.8466,1180.355508,62.6296461
19.3816,1182.296966,61.00104344
20.0832,1216.476849,60.57199642
21.0499,1257.88611,59.757362
23.0959,1278.143693,55.34064947
23.3644,1276.432145,54.63144408
24.3398,1294.594997,53.18838076
26.5691,1302.386376,49.01892405
26.5724,1293.44545,48.6763136
27.0168,1298.937733,48.07895281
29.7064,1269.304949,42.7283908
30.2394,1276.610963,42.21687001
31.5918,1241.230442,39.28963461
34.5592,1184.851517,34.28468471
35.1835,1186.81852,33.73227096
39.0596,1087.778606,27.84919543
42.2062,1029.662586,24.39598767
46.9811,914.7844598,19.47132622

File: thermal_conductivity/lib/OFHC_RRR/RAW/1994 G.Ke RRR = 5727.csv
Measurement of thermal conductivity of ultrapure copper at low temperatures,G. Ke-- H. Makuuchi-- T. Hashimoto-- N. Yamamoto,Jpn. J. Appl. Phys. 33 (1994) pp. 1468-1469
T(K),k(W/m/K),k/T
4.199,34735.9,8272.422005
4.688,37925.4,8089.884812
5.131,40839.3,7959.32177
6.061,44658.7,7368.211516
6.515,45200.1,6937.854183
6.817,44111,6470.73346
7.137,42811.8,5998.572229
7.97,42026.1,5273.036386
8.963,39276.2,4382.031686
9.778,37331.6,3817.918797
10.73,34636,3227.95713
11.953,31043.1,2597.094453
12.868,28018.4,2177.369444
13.802,25384.2,1839.166063
14.782,22594.4,1528.51035
16.124,19324.6,1198.498512
17.171,17657,1028.304117
19.403,13734,707.8271401
21.029,11480.9,545.9565362
23.238,9435.4,406.0320165
25.424,6936.3,272.8233559
27.774,5906.6,212.6671347
29.606,5333.9,180.1611498
31.669,4469.5,141.1330955
34.315,3701.9,107.8788868
39.117,2969.8,75.92113403
41.023,2680,65.3292787
47.008,2162,45.9913419
50.795,1821,35.84949306
54.488,1500.9,27.54599178
58.221,1274.1,21.88349565
61.923,1095.2,17.68657849
65.891,909.5,13.80319012
69.336,909,13.1094381
73.002,806.4,11.04635489
79.291,686.6,8.659557831
85.68,672.5,7.849323063
90.021,630,6.998600327
