Repository: CMB-S4/Cryogenic_Material_Properties

# Cryogenic_Material_Properties

## Description
**A compilation of material properties, fits, and plots at cryogenic temperatures for use in design and testing of cryogenic systems.**

This Git Repository will serve to store raw thermal conductivity (TC) data and other material properties, plots, and analysis tools. The data is compiled from decades of published resources. The repository also includes the reference information for each set of measurements. 

The repository is being actively developed by Henry Nachman, Oorie Desai, and Dr. Nicholas Galitzki at the University of Texas at Austin.

If you have questions/feedback, or wish to contribute please contact:
Henry Nachman: henry.nachman@utexas.edu

## Compilation Files
`tc_compilation_<date>`: An extensive compilation of one fit for every material included in the repository. By default, the fit included is the in-house fit to raw data. If no raw data exists in the repo, another fit is reported. 

`tc_simplified_`: A simplified compilation file with a curated list of materials and fits. Includes *flagged* materials, whose fits are known to be problematic.

Any a fit is added to the repo, these compilation files should be reconstructed. To do this, run the compile_TC.py file in your python environment:
```
python compile_TC.py
```

<!-- `tc_other_fits`: Fits extracted directly from other sources (not produced 'in-house'). These fits may follow a different fit type. This file currently has many more fits than the raw data file because many sources report/publish only their fit.

`tc_rawdata_fits`: The fits produced from temperature + thermal conductivity data that has been accumulated from a variety of sources. More information on the fitting method can be found in the documentation. -->

## Documentation

Please navigate to our Read The Docs for a full description of the repository and more.

https://cryogenic-material-properties.readthedocs.io/en/latest/

## Citation

If you use this repository in your research, please cite the following paper currently available on the arXiv:
https://arxiv.org/abs/2509.23422

Nachman, Henry E., Oorie Desai, Nicholas Galitzki, et al. “Cryogenic Materials Repository: A Public Resource and New Measurements for Cryogenic Research Applications.” arXiv:2509.23422. Preprint, arXiv, September 27, 2025. https://doi.org/10.48550/arXiv.2509.23422.

## Tools

Some useful Python and Excel tools can also be found in this repository for the everyday user. These are found in the `ThermalModelTools` folder.

## Site Map

### Notice of AI use:

Some use of Anthropic Claude Code AI was used to refactor the repository with more efficient module importing and structure.

This is the material library. Each of these folders holds the data, fit information, and plots for the corresponding material.

File: thermal_conductivity/lib/Phosphorbronze/RAW/2010 J. Tuttle JWST cable sample.csv
THERMAL AND ELECTRICAL CONDUCTIVITY MEASUREMENTS OF CDA 510 PHOSPHOR BRONZE,J. Tuttle-- E. Canavan-- M. DiPirro,AIP Conference Proceedings 2010
T(K),k(W/m/K),k/T
4.14E+00,1.48E+00,3.58E-01
5.49E+00,2.10E+00,3.83E-01
6.88E+00,2.80E+00,4.07E-01
8.18E+00,3.43E+00,4.20E-01
1.10E+01,4.97E+00,4.52E-01
1.60E+01,7.57E+00,4.74E-01
2.09E+01,9.98E+00,4.77E-01
2.49E+01,1.17E+01,4.71E-01
2.49E+01,1.17E+01,4.71E-01
2.99E+01,1.37E+01,4.56E-01
3.50E+01,1.53E+01,4.37E-01
3.99E+01,1.71E+01,4.28E-01
4.98E+01,1.99E+01,4.00E-01
5.99E+01,2.28E+01,3.80E-01
6.98E+01,2.53E+01,3.63E-01
7.97E+01,2.79E+01,3.50E-01
9.96E+01,3.30E+01,3.31E-01
1.24E+02,3.96E+01,3.19E-01
1.49E+02,4.67E+01,3.13E-01
1.74E+02,5.42E+01,3.11E-01
1.99E+02,6.23E+01,3.13E-01
2.24E+02,7.03E+01,3.14E-01
2.49E+02,7.93E+01,3.18E-01
2.74E+02,8.98E+01,3.28E-01
2.89E+02,9.46E+01,3.27E-01

File: thermal_conductivity/lib/Phosphorbronze/RAW/2010 J. Tuttle without guard can and insulation.csv
THERMAL AND ELECTRICAL CONDUCTIVITY MEASUREMENTS OF CDA 510 PHOSPHOR BRONZE,J. Tuttle-- E. Canavan-- M. DiPirro,AIP Conference Proceedings 2010
T(K),k(W/m/K),k/T
2.09E+01,9.79E+00,4.68E-01
2.49E+01,1.17E+01,4.71E-01
2.49E+01,1.16E+01,4.65E-01
2.99E+01,1.35E+01,4.52E-01
3.50E+01,1.53E+01,4.38E-01
4.00E+01,1.71E+01,4.27E-01
5.00E+01,2.04E+01,4.08E-01
6.00E+01,2.37E+01,3.95E-01
