Repository: CMB-S4/Cryogenic_Material_Properties

# Cryogenic_Material_Properties

## Description
**A compilation of material properties, fits, and plots at cryogenic temperatures for use in design and testing of cryogenic systems.**

This Git Repository will serve to store raw thermal conductivity (TC) data and other material properties, plots, and analysis tools. The data is compiled from decades of published resources. The repository also includes the reference information for each set of measurements. 

The repository is being actively developed by Henry Nachman, Oorie Desai, and Dr. Nicholas Galitzki at the University of Texas at Austin.

If you have questions/feedback, or wish to contribute please contact:
Henry Nachman: henry.nachman@utexas.edu

## Compilation Files
`tc_compilation_<date>`: An extensive compilation of one fit for every material included in the repository. By default, the fit included is the in-house fit to raw data. If no raw data exists in the repo, another fit is reported. 

`tc_simplified_`: A simplified compilation file with a curated list of materials and fits. Includes *flagged* materials, whose fits are known to be problematic.

Any a fit is added to the repo, these compilation files should be reconstructed. To do this, run the compile_TC.py file in your python environment:
```
python compile_TC.py
```

<!-- `tc_other_fits`: Fits extracted directly from other sources (not produced 'in-house'). These fits may follow a different fit type. This file currently has many more fits than the raw data file because many sources report/publish only their fit.

`tc_rawdata_fits`: The fits produced from temperature + thermal conductivity data that has been accumulated from a variety of sources. More information on the fitting method can be found in the documentation. -->

## Documentation

Please navigate to our Read The Docs for a full description of the repository and more.

https://cryogenic-material-properties.readthedocs.io/en/latest/

## Citation

If you use this repository in your research, please cite the following paper currently available on the arXiv:
https://arxiv.org/abs/2509.23422

Nachman, Henry E., Oorie Desai, Nicholas Galitzki, et al. “Cryogenic Materials Repository: A Public Resource and New Measurements for Cryogenic Research Applications.” arXiv:2509.23422. Preprint, arXiv, September 27, 2025. https://doi.org/10.48550/arXiv.2509.23422.

## Tools

Some useful Python and Excel tools can also be found in this repository for the everyday user. These are found in the `ThermalModelTools` folder.

## Site Map

### Notice of AI use:

Some use of Anthropic Claude Code AI was used to refactor the repository with more efficient module importing and structure.

This is the material library. Each of these folders holds the data, fit information, and plots for the corresponding material.

File: thermal_conductivity/lib/SS316/RAW/BarucciEtAl_2008.csv
Measurement of the thermal conductivity of the supports of CUORE cryostat,M. Barucci-L. Lolli-L. Risegari-G. Ventura,2008
T (K),k/T,k (W/m-K)
4.54E-02,4.31E-02,1.96E-03
4.78E-02,4.44E-02,2.12E-03
5.10E-02,4.39E-02,2.24E-03
5.51E-02,4.29E-02,2.36E-03
5.88E-02,4.48E-02,2.63E-03
6.53E-02,4.49E-02,2.93E-03
7.15E-02,4.45E-02,3.18E-03
7.93E-02,4.59E-02,3.64E-03
8.46E-02,4.66E-02,3.95E-03
1.06E-01,4.64E-02,4.90E-03
1.27E-01,4.67E-02,5.92E-03
1.50E-01,4.64E-02,6.96E-03
1.73E-01,4.73E-02,8.18E-03
1.97E-01,4.63E-02,9.11E-03
2.18E-01,4.77E-02,1.04E-02
2.45E-01,4.86E-02,1.19E-02
2.55E-01,4.80E-02,1.23E-02
2.69E-01,4.81E-02,1.29E-02
2.87E-01,4.89E-02,1.40E-02
3.02E-01,5.03E-02,1.52E-02
3.14E-01,4.84E-02,1.52E-02
3.67E-01,5.00E-02,1.84E-02
4.64E-01,5.19E-02,2.41E-02
5.64E-01,5.16E-02,2.91E-02
6.67E-01,5.26E-02,3.51E-02
7.60E-01,5.43E-02,4.13E-02
8.65E-01,5.61E-02,4.85E-02
9.60E-01,5.63E-02,5.41E-02
1.05E+00,5.73E-02,6.02E-02
1.15E+00,5.83E-02,6.71E-02
1.26E+00,5.47E-02,6.89E-02
1.38E+00,5.41E-02,7.47E-02
1.47E+00,5.81E-02,8.55E-02
1.59E+00,5.82E-02,9.27E-02
1.66E+00,6.07E-02,1.01E-01
1.74E+00,6.25E-02,1.09E-01
1.89E+00,6.62E-02,1.25E-01
2.04E+00,6.64E-02,1.35E-01
2.20E+00,6.66E-02,1.47E-01
2.41E+00,6.59E-02,1.59E-01
2.61E+00,6.79E-02,1.77E-01
2.82E+00,7.00E-02,1.97E-01
3.05E+00,7.02E-02,2.14E-01

File: thermal_conductivity/lib/SS316/RAW/Filoni_1987.csv
"Thermal conductivity of iron, plain carbon and stainless steels, an Inconel 718 from 360 K to 900 K",L. Filoni,1987
T (K),k/T,k (W/m-K)
350.1965688,0.043390757,15.19529429
389.8133157,0.040578223,15.81793155
436.4378111,0.037817598,16.50502984
479.9489545,0.035754176,17.16017932
530.4678465,0.0337057,17.87978984
580.9867385,0.032013468,18.59940035
633.0460669,0.03061314,19.37952801
659.4716666,0.029955837,19.75502597
683.5649589,0.029403407,20.09913853
731.7407172,0.028448682,20.81705881
801.6882867,0.02721508,21.81801109
871.6358561,0.026179468,22.81896336

File: thermal_conductivity/lib/SS316/RAW/UmezawaEtAl_1992.csv
"Electrical and thermal conductivities and magnetization of austenetic steels, titanium and titanium alloys at cryogenic temperatures",O. Umezawa-K. Ishikawa,1992
T (K),k/T,k (W/m-K)
3.456705504,0.077575462,0.268155526
3.571738897,0.075789729,0.270701122
3.876350231,0.074398929,0.288396307
4.187311486,0.073844411,0.309209552
4.398061032,0.074907606,0.329448222
4.544421166,0.077243185,0.351025565
4.717663302,0.079531239,0.375201608
4.840583269,0.07604382,0.368096444
5.168117033,0.080603357,0.416567584
5.595773437,0.081092863,0.453777289
5.96045267,0.083729027,0.4990629
6.144422106,0.082254436,0.505405977
6.348898224,0.085359568,0.54193921
6.79435966,0.08497996,0.57738441
6.874263064,0.088368097,0.607465548
7.460526085,0.086197212,0.643076547
8.192008114,0.089113967,0.73002234
9.165063504,0.090994048,0.833966227
10.06367027,0.094073119,0.946720852
11.28540182,0.095832928,1.081513096
12.39190135,0.099707066,1.235560122
13.60688982,0.103080969,1.402611393
15.22313059,0.106940511,1.627969361
16.71571252,0.108472326,1.81319221
19.32356803,0.10482842,2.025659095
21.26785859,0.115579049,2.458118874
24.87504104,0.116149726,2.88922919
29.71279832,0.117600477,3.494239262
35.32582053,0.116627641,4.119967106
42.19607032,0.116593716,4.919796651
50.16729799,0.113807531,5.709416294
57.0524733,0.118758296,6.775454512

File: thermal_conductivity/lib/SS316/RAW/WatsonEtAl_1963.csv
Thermal conductivity of a sample of type 316 stainless steel,T.W. Watson-E.R. Robinson,1963
T (K),k/T,k (W/m-K)
370.6859086,0.040527937,15.02313524
406.7496021,0.037871336,15.40415078
414.2807631,0.038181163,15.81772144
436.5061923,0.036420797,15.89790351
455.7286372,0.03622598,16.50921642
469.4665232,0.035132519,16.49354173
474.7670553,0.034838694,16.54026436
495.0629904,0.034749362,17.20312288
522.5722219,0.033061987,17.27727622
535.4875635,0.033616703,18.00132632
538.4905477,0.032442901,17.47019548
573.7986157,0.032767491,18.80194125
577.8416306,0.031525685,18.21685331
599.0604885,0.030809068,18.4564952
603.30426,0.030671793,18.50442358
658.6238579,0.029762443,19.60225474
660.67046,0.029347215,19.38883781
674.5087243,0.029191129,19.68967128
679.7757969,0.028878479,19.6308912
712.8365062,0.028818723,20.54303757
749.9569602,0.027898731,20.92284737
766.9153167,0.027463018,21.06180952
783.890403,0.027112876,21.25352304
820.0712045,0.02683157,22.0037981
853.0315355,0.026493084,22.59943631
896.5260117,0.025741043,23.07751436
933.8137628,0.025684819,23.98483775
1002.804328,0.024786479,24.85598879
1106.935664,0.023968305,26.53137199
