Repository: CMB-S4/Cryogenic_Material_Properties

# Cryogenic_Material_Properties

## Description
**A compilation of material properties, fits, and plots at cryogenic temperatures for use in design and testing of cryogenic systems.**

This Git Repository will serve to store raw thermal conductivity (TC) data and other material properties, plots, and analysis tools. The data is compiled from decades of published resources. The repository also includes the reference information for each set of measurements. 

The repository is being actively developed by Henry Nachman, Oorie Desai, and Dr. Nicholas Galitzki at the University of Texas at Austin.

If you have questions/feedback, or wish to contribute please contact:
Henry Nachman: henry.nachman@utexas.edu

## Compilation Files
`tc_compilation_<date>`: An extensive compilation of one fit for every material included in the repository. By default, the fit included is the in-house fit to raw data. If no raw data exists in the repo, another fit is reported. 

`tc_simplified_`: A simplified compilation file with a curated list of materials and fits. Includes *flagged* materials, whose fits are known to be problematic.

Any a fit is added to the repo, these compilation files should be reconstructed. To do this, run the compile_TC.py file in your python environment:
```
python compile_TC.py
```

<!-- `tc_other_fits`: Fits extracted directly from other sources (not produced 'in-house'). These fits may follow a different fit type. This file currently has many more fits than the raw data file because many sources report/publish only their fit.

`tc_rawdata_fits`: The fits produced from temperature + thermal conductivity data that has been accumulated from a variety of sources. More information on the fitting method can be found in the documentation. -->

## Documentation

Please navigate to our Read The Docs for a full description of the repository and more.

https://cryogenic-material-properties.readthedocs.io/en/latest/

## Citation

If you use this repository in your research, please cite the following paper currently available on the arXiv:
https://arxiv.org/abs/2509.23422

Nachman, Henry E., Oorie Desai, Nicholas Galitzki, et al. “Cryogenic Materials Repository: A Public Resource and New Measurements for Cryogenic Research Applications.” arXiv:2509.23422. Preprint, arXiv, September 27, 2025. https://doi.org/10.48550/arXiv.2509.23422.

## Tools

Some useful Python and Excel tools can also be found in this repository for the everyday user. These are found in the `ThermalModelTools` folder.

## Site Map

### Notice of AI use:

Some use of Anthropic Claude Code AI was used to refactor the repository with more efficient module importing and structure.

This is the material library. Each of these folders holds the data, fit information, and plots for the corresponding material.

File: thermal_conductivity/lib/Stainless_Steel/RAW/Bogaard_1983.csv
Thermal conductivity of selected stainless steels,Bogaard,1983
T (K),k (W/m-K),k/T
137.7766027,10.00660989,0.07262924
146.6116837,10.30927901,0.070316899
157.661292,10.65523226,0.067583058
166.5040491,10.91472386,0.065552303
177.5613334,11.21749958,0.063175351
193.0476723,11.60684358,0.060124235
204.1126326,11.86644179,0.058136734
215.1775929,12.12603999,0.056353637
224.0280259,12.34235406,0.055092902
237.3075135,12.6452364,0.053286288
252.8092044,12.94822535,0.051217381
266.096368,13.20793017,0.04963589
286.0347894,13.55430986,0.047386928
305.9732107,13.90068956,0.045431067
323.7047809,14.1606076,0.043745439
348.0952848,14.46402299,0.041551907
365.8345309,14.68076351,0.040129518
385.7959803,14.89761063,0.038615256
401.3130232,15.11424453,0.037661984
419.0522693,15.33098504,0.036584899
443.4350973,15.67757796,0.035354842
458.9521401,15.89421187,0.034631524
478.8982375,16.19741404,0.033822246
498.8443349,16.50061621,0.033077686
521.0049596,16.84710252,0.032335781
540.9433809,17.19348222,0.031784255
565.3108569,17.62643019,0.031180067
587.4714815,17.9729165,0.030593683
614.0534847,18.4491486,0.030044856
638.4286366,18.83891905,0.029508261
665.0106398,19.31515115,0.029044875
693.8148462,19.79148987,0.028525607
729.2703105,20.35450347,0.02791078
769.1471533,21.04726286,0.027364416
815.6829298,21.78351962,0.026705867
857.7819759,22.47638563,0.026202912
915.4057408,23.34270801,0.025499849
973.0295057,24.20903039,0.024880058
1017.358431,24.85882549,0.024434678
1068.338614,25.59529546,0.023958036
1108.238485,26.15852228,0.023603694
1168.092129,26.98177375,0.023099012
1234.604707,27.84852258,0.022556631
1281.155836,28.49842429,0.022244307
1323.27791,29.06175772,0.021961946
1374.273445,29.71187265,0.021620059
1414.188668,30.18874442,0.021347042
1474.057664,30.92564084,0.02097994
1525.068551,31.48940072,0.020647859
1582.738372,32.09665795,0.020279194
1618.22454,32.48696145,0.020075682
1649.281654,32.79069668,0.019881805

File: thermal_conductivity/lib/Stainless_Steel/RAW/Zhdanovich_1976.csv
Special state standard of the unit of thermal conductivity of solids in the temperature range between 60 K and 300 K,V.A. Zhdanovich-Yu. R. Chaskin,1976
T (K),k (W/m-K),k/T
60,6.88,0.114666667
65,7.27,0.111846154
70,7.67,0.109571429
75,8.02,0.106933333
80,8.36,0.1045
85,8.65,0.101764706
90,8.93,0.099222222
100,9.41,0.0941
110,9.83,0.089363636
120,10.21,0.085083333
130,10.56,0.081230769
140,10.88,0.077714286
150,11.17,0.074466667
160,11.45,0.0715625
170,11.71,0.068882353
180,11.97,0.0665
190,12.21,0.064263158
200,12.46,0.0623
210,12.71,0.06052381
220,12.96,0.058909091
230,13.21,0.057434783
240,13.46,0.056083333
250,13.71,0.05484
260,13.96,0.053692308
270,14.21,0.05262963
280,14.46,0.051642857
290,14.71,0.050724138
300,14.96,0.049866667
