Repository: CMB-S4/Cryogenic_Material_Properties

# Cryogenic_Material_Properties

## Description
**A compilation of material properties, fits, and plots at cryogenic temperatures for use in design and testing of cryogenic systems.**

This Git Repository will serve to store raw thermal conductivity (TC) data and other material properties, plots, and analysis tools. The data is compiled from decades of published resources. The repository also includes the reference information for each set of measurements. 

The repository is being actively developed by Henry Nachman, Oorie Desai, and Dr. Nicholas Galitzki at the University of Texas at Austin.

If you have questions/feedback, or wish to contribute please contact:
Henry Nachman: henry.nachman@utexas.edu

## Compilation Files
`tc_compilation_<date>`: An extensive compilation of one fit for every material included in the repository. By default, the fit included is the in-house fit to raw data. If no raw data exists in the repo, another fit is reported. 

`tc_simplified_`: A simplified compilation file with a curated list of materials and fits. Includes *flagged* materials, whose fits are known to be problematic.

Any a fit is added to the repo, these compilation files should be reconstructed. To do this, run the compile_TC.py file in your python environment:
```
python compile_TC.py
```

<!-- `tc_other_fits`: Fits extracted directly from other sources (not produced 'in-house'). These fits may follow a different fit type. This file currently has many more fits than the raw data file because many sources report/publish only their fit.

`tc_rawdata_fits`: The fits produced from temperature + thermal conductivity data that has been accumulated from a variety of sources. More information on the fitting method can be found in the documentation. -->

## Documentation

Please navigate to our Read The Docs for a full description of the repository and more.

https://cryogenic-material-properties.readthedocs.io/en/latest/

## Citation

If you use this repository in your research, please cite the following paper currently available on the arXiv:
https://arxiv.org/abs/2509.23422

Nachman, Henry E., Oorie Desai, Nicholas Galitzki, et al. “Cryogenic Materials Repository: A Public Resource and New Measurements for Cryogenic Research Applications.” arXiv:2509.23422. Preprint, arXiv, September 27, 2025. https://doi.org/10.48550/arXiv.2509.23422.

## Tools

Some useful Python and Excel tools can also be found in this repository for the everyday user. These are found in the `ThermalModelTools` folder.

## Site Map

### Notice of AI use:

Some use of Anthropic Claude Code AI was used to refactor the repository with more efficient module importing and structure.

This is the material library. Each of these folders holds the data, fit information, and plots for the corresponding material.

File: thermal_conductivity/lib/Stainless_Steel/RAW/BlummEtAl_2007.csv
Measurement of select thermophysical properties of the NPL certified reference material stainless steel 310,J. Blumm-A. Lindemann-B. Niedrig-R. Campbell,2007
T (K),k (W/m-K),k/T
148.15,9.39,6.34E-02
173.15,10.12,5.85E-02
198.15,10.76,5.43E-02
223.15,11.23,5.03E-02
248.15,11.69,4.71E-02
273.15,12.12,4.44E-02
298.15,12.67,4.25E-02
323.15,13.18,4.08E-02
374.15,14.11,3.77E-02
423.15,14.99,3.54E-02
473.15,15.75,3.33E-02
523.15,16.56,3.17E-02
573.15,17.31,3.02E-02
623.15,18.04,2.90E-02
673.15,18.75,2.79E-02
723.15,19.43,2.69E-02
773.15,20.12,2.60E-02
823.15,20.86,2.53E-02
873.15,21.63,2.48E-02
924.15,22.4,2.42E-02
974.15,23.15,2.38E-02
1023.15,23.95,2.34E-02
1073.15,24.49,2.28E-02
1123.15,25.23,2.25E-02
1174.15,26,2.21E-02
1223.15,26.94,2.20E-02
1273.15,27.7,2.18E-02

File: thermal_conductivity/lib/Stainless_Steel/RAW/Zavaritskii_1956.csv
Thermal conductivity of technical materials at low temperatures,N.V.Zavaritskii-A.G. Zel'Dovich,1956
T (K),k (W/m-K),k/T (W/m-K^2)
4.294487989,0.370493186,0.086271795
4.519217996,0.373131522,0.082565506
6.698065144,0.543517134,0.081145394
8.154407395,0.714449458,0.087615129
10,0.946093264,0.094609326
11.236548,0.981138438,0.087316713
14.50081477,1.318253766,0.090908945
14.6068632,1.388515215,0.095059096
17.7827941,1.745667232,0.098166082
21.64925909,1.963376727,0.09069025
30.27001654,3.419070285,0.112952376
39.63704464,4.39327598,0.110837627
55.01819384,6.844545997,0.124405138
65.53234307,7.642289327,0.116618588
79.7808638,8.099702121,0.101524372
