Repository: CMB-S4/Cryogenic_Material_Properties

# Cryogenic_Material_Properties

## Description
**A compilation of material properties, fits, and plots at cryogenic temperatures for use in design and testing of cryogenic systems.**

This Git Repository will serve to store raw thermal conductivity (TC) data and other material properties, plots, and analysis tools. The data is compiled from decades of published resources. The repository also includes the reference information for each set of measurements. 

The repository is being actively developed by Henry Nachman, Oorie Desai, and Dr. Nicholas Galitzki at the University of Texas at Austin.

If you have questions/feedback, or wish to contribute please contact:
Henry Nachman: henry.nachman@utexas.edu

## Compilation Files
`tc_compilation_<date>`: An extensive compilation of one fit for every material included in the repository. By default, the fit included is the in-house fit to raw data. If no raw data exists in the repo, another fit is reported. 

`tc_simplified_`: A simplified compilation file with a curated list of materials and fits. Includes *flagged* materials, whose fits are known to be problematic.

Any a fit is added to the repo, these compilation files should be reconstructed. To do this, run the compile_TC.py file in your python environment:
```
python compile_TC.py
```

<!-- `tc_other_fits`: Fits extracted directly from other sources (not produced 'in-house'). These fits may follow a different fit type. This file currently has many more fits than the raw data file because many sources report/publish only their fit.

`tc_rawdata_fits`: The fits produced from temperature + thermal conductivity data that has been accumulated from a variety of sources. More information on the fitting method can be found in the documentation. -->

## Documentation

Please navigate to our Read The Docs for a full description of the repository and more.

https://cryogenic-material-properties.readthedocs.io/en/latest/

## Citation

If you use this repository in your research, please cite the following paper currently available on the arXiv:
https://arxiv.org/abs/2509.23422

Nachman, Henry E., Oorie Desai, Nicholas Galitzki, et al. “Cryogenic Materials Repository: A Public Resource and New Measurements for Cryogenic Research Applications.” arXiv:2509.23422. Preprint, arXiv, September 27, 2025. https://doi.org/10.48550/arXiv.2509.23422.

## Tools

Some useful Python and Excel tools can also be found in this repository for the everyday user. These are found in the `ThermalModelTools` folder.

## Site Map

### Notice of AI use:

Some use of Anthropic Claude Code AI was used to refactor the repository with more efficient module importing and structure.

This is the material library. Each of these folders holds the data, fit information, and plots for the corresponding material.

File: thermal_conductivity/lib/Stainless_Steel_304/RAW/ChariDeNobel_1959.csv
Thermal conductivity of some steels at low temperature,M.S.R. Chari and J. De Nobel,Physica 25 (1959) pp. 73-83
T (K),k (W/m-K),k/T
1.843,0.125,0.0678242
2.500,0.175,0.07
2.535,0.182,0.071794872
2.930,0.217,0.074061433
3.026,0.199,0.065763384
3.350,0.241,0.071940299
3.434,0.235,0.068433314
3.702,0.264,0.071312804
3.884,0.280,0.072090628
4.004,0.311,0.077672328
15.16,1.46,0.096306069
15.31,1.59,0.10385369
16.29,1.60,0.098219767
16.41,1.63,0.099329677
17.08,1.64,0.096018735
17.10,1.68,0.098245614
18.68,1.92,0.102783726
19.82,2.08,0.104944501
19.83,2.01,0.101361573
