Repository: CMB-S4/Cryogenic_Material_Properties

# Cryogenic_Material_Properties

## Description
**A compilation of material properties, fits, and plots at cryogenic temperatures for use in design and testing of cryogenic systems.**

This Git Repository will serve to store raw thermal conductivity (TC) data and other material properties, plots, and analysis tools. The data is compiled from decades of published resources. The repository also includes the reference information for each set of measurements. 

The repository is being actively developed by Henry Nachman, Oorie Desai, and Dr. Nicholas Galitzki at the University of Texas at Austin.

If you have questions/feedback, or wish to contribute please contact:
Henry Nachman: henry.nachman@utexas.edu

## Compilation Files
`tc_compilation_<date>`: An extensive compilation of one fit for every material included in the repository. By default, the fit included is the in-house fit to raw data. If no raw data exists in the repo, another fit is reported. 

`tc_simplified_`: A simplified compilation file with a curated list of materials and fits. Includes *flagged* materials, whose fits are known to be problematic.

Any a fit is added to the repo, these compilation files should be reconstructed. To do this, run the compile_TC.py file in your python environment:
```
python compile_TC.py
```

<!-- `tc_other_fits`: Fits extracted directly from other sources (not produced 'in-house'). These fits may follow a different fit type. This file currently has many more fits than the raw data file because many sources report/publish only their fit.

`tc_rawdata_fits`: The fits produced from temperature + thermal conductivity data that has been accumulated from a variety of sources. More information on the fitting method can be found in the documentation. -->

## Documentation

Please navigate to our Read The Docs for a full description of the repository and more.

https://cryogenic-material-properties.readthedocs.io/en/latest/

## Citation

If you use this repository in your research, please cite the following paper currently available on the arXiv:
https://arxiv.org/abs/2509.23422

Nachman, Henry E., Oorie Desai, Nicholas Galitzki, et al. “Cryogenic Materials Repository: A Public Resource and New Measurements for Cryogenic Research Applications.” arXiv:2509.23422. Preprint, arXiv, September 27, 2025. https://doi.org/10.48550/arXiv.2509.23422.

## Tools

Some useful Python and Excel tools can also be found in this repository for the everyday user. These are found in the `ThermalModelTools` folder.

## Site Map

### Notice of AI use:

Some use of Anthropic Claude Code AI was used to refactor the repository with more efficient module importing and structure.

This is the material library. Each of these folders holds the data, fit information, and plots for the corresponding material.

File: thermal_conductivity/lib/Stainless_Steel_321/RAW/StutiusDillinger_1973.csv
Magnetic and thermal properties of some austenitic stainless steels at low temperatures,W. Stutius and J.R. Dillinger,1973
T (K),k (W/m-K),k/T (W/m-K^2)
0.438110231,0.027968179,0.063838225
0.480626552,0.031178318,0.064870154
0.519842469,0.033565759,0.064569098
0.561253379,0.036136443,0.064385257
0.61687024,0.039412831,0.063891607
0.668469786,0.041151787,0.061561178
0.728090766,0.04628009,0.063563627
0.787437006,0.050924774,0.064671552
0.856229045,0.055545919,0.064872734
0.926077245,0.060061223,0.064855522
1.077601856,0.069008201,0.064038681
1.167595397,0.074616966,0.063906526
1.26070445,0.078595084,0.062342196
1.365925803,0.086104715,0.063037623
1.603671518,0.099358725,0.06195703
