Repository: CMB-S4/Cryogenic_Material_Properties

# Cryogenic_Material_Properties

## Description
**A compilation of material properties, fits, and plots at cryogenic temperatures for use in design and testing of cryogenic systems.**

This Git Repository will serve to store raw thermal conductivity (TC) data and other material properties, plots, and analysis tools. The data is compiled from decades of published resources. The repository also includes the reference information for each set of measurements. 

The repository is being actively developed by Henry Nachman, Oorie Desai, and Dr. Nicholas Galitzki at the University of Texas at Austin.

If you have questions/feedback, or wish to contribute please contact:
Henry Nachman: henry.nachman@utexas.edu

## Compilation Files
`tc_compilation_<date>`: An extensive compilation of one fit for every material included in the repository. By default, the fit included is the in-house fit to raw data. If no raw data exists in the repo, another fit is reported. 

`tc_simplified_`: A simplified compilation file with a curated list of materials and fits. Includes *flagged* materials, whose fits are known to be problematic.

Any a fit is added to the repo, these compilation files should be reconstructed. To do this, run the compile_TC.py file in your python environment:
```
python compile_TC.py
```

<!-- `tc_other_fits`: Fits extracted directly from other sources (not produced 'in-house'). These fits may follow a different fit type. This file currently has many more fits than the raw data file because many sources report/publish only their fit.

`tc_rawdata_fits`: The fits produced from temperature + thermal conductivity data that has been accumulated from a variety of sources. More information on the fitting method can be found in the documentation. -->

## Documentation

Please navigate to our Read The Docs for a full description of the repository and more.

https://cryogenic-material-properties.readthedocs.io/en/latest/

## Citation

If you use this repository in your research, please cite the following paper currently available on the arXiv:
https://arxiv.org/abs/2509.23422

Nachman, Henry E., Oorie Desai, Nicholas Galitzki, et al. “Cryogenic Materials Repository: A Public Resource and New Measurements for Cryogenic Research Applications.” arXiv:2509.23422. Preprint, arXiv, September 27, 2025. https://doi.org/10.48550/arXiv.2509.23422.

## Tools

Some useful Python and Excel tools can also be found in this repository for the everyday user. These are found in the `ThermalModelTools` folder.

## Site Map

### Notice of AI use:

Some use of Anthropic Claude Code AI was used to refactor the repository with more efficient module importing and structure.

This is the material library. Each of these folders holds the data, fit information, and plots for the corresponding material.

File: thermal_conductivity/lib/Steel/RAW/Mikhailova_1971.csv
Thermal and electrical conductivity of certain technical materials in the temperature range 0.4-1.5 K,G.N. Mikhailova,1971
T (K),k (W/m-k),k/T (W/m-K^2)
0.393976061,0.021016729,0.053345192
0.399178272,0.022266819,0.05578164
0.493527458,0.026927226,0.054560746
0.51348343,0.029214695,0.056895108
0.591558042,0.032161319,0.054367139
0.604662616,0.034874718,0.057676325
0.687449044,0.037506036,0.054558278
0.712134079,0.039763566,0.055837191
0.788107046,0.047925126,0.060810427
0.853404369,0.050877952,0.059617638
0.944751799,0.055303733,0.058537844
0.987460306,0.05731756,0.058045432
1.083509774,0.062286808,0.057486152
1.142248243,0.070780755,0.061966175
1.292848278,0.076989432,0.059550245
1.393624904,0.084584404,0.060693809
1.495666919,0.09185601,0.06141475
1.590787728,0.104410249,0.065634306

File: thermal_conductivity/lib/Steel/RAW/UmezawaEtAl_1992.csv
Electrical and thermal conductivities and magnetization of austenetic steels titanium and titanium alloys at cryogenic temperatures,O. Umezawa-K. Ishikawa,1992
T (K),k (W/m-K),k/T
3.456705504,0.268155526,0.077575462
3.571738897,0.270701122,0.075789729
3.876350231,0.288396307,0.074398929
4.187311486,0.309209552,0.073844411
4.398061032,0.329448222,0.074907606
4.544421166,0.351025565,0.077243185
4.717663302,0.375201608,0.079531239
4.840583269,0.368096444,0.07604382
5.168117033,0.416567584,0.080603357
5.595773437,0.453777289,0.081092863
5.96045267,0.4990629,0.083729027
6.144422106,0.505405977,0.082254436
6.348898224,0.54193921,0.085359568
6.79435966,0.57738441,0.08497996
6.874263064,0.607465548,0.088368097
7.460526085,0.643076547,0.086197212
8.192008114,0.73002234,0.089113967
9.165063504,0.833966227,0.090994048
10.06367027,0.946720852,0.094073119
11.28540182,1.081513096,0.095832928
12.39190135,1.235560122,0.099707066
13.60688982,1.402611393,0.103080969
15.22313059,1.627969361,0.106940511
16.71571252,1.81319221,0.108472326
19.32356803,2.025659095,0.10482842
21.26785859,2.458118874,0.115579049
24.87504104,2.88922919,0.116149726
29.71279832,3.494239262,0.117600477
35.32582053,4.119967106,0.116627641
42.19607032,4.919796651,0.116593716
50.16729799,5.709416294,0.113807531
57.0524733,6.775454512,0.118758296
