Repository: CMB-S4/Cryogenic_Material_Properties

# Cryogenic_Material_Properties

## Description
**A compilation of material properties, fits, and plots at cryogenic temperatures for use in design and testing of cryogenic systems.**

This Git Repository will serve to store raw thermal conductivity (TC) data and other material properties, plots, and analysis tools. The data is compiled from decades of published resources. The repository also includes the reference information for each set of measurements. 

The repository is being actively developed by Henry Nachman, Oorie Desai, and Dr. Nicholas Galitzki at the University of Texas at Austin.

If you have questions/feedback, or wish to contribute please contact:
Henry Nachman: henry.nachman@utexas.edu

## Compilation Files
`tc_compilation_<date>`: An extensive compilation of one fit for every material included in the repository. By default, the fit included is the in-house fit to raw data. If no raw data exists in the repo, another fit is reported. 

`tc_simplified_`: A simplified compilation file with a curated list of materials and fits. Includes *flagged* materials, whose fits are known to be problematic.

Any a fit is added to the repo, these compilation files should be reconstructed. To do this, run the compile_TC.py file in your python environment:
```
python compile_TC.py
```

<!-- `tc_other_fits`: Fits extracted directly from other sources (not produced 'in-house'). These fits may follow a different fit type. This file currently has many more fits than the raw data file because many sources report/publish only their fit.

`tc_rawdata_fits`: The fits produced from temperature + thermal conductivity data that has been accumulated from a variety of sources. More information on the fitting method can be found in the documentation. -->

## Documentation

Please navigate to our Read The Docs for a full description of the repository and more.

https://cryogenic-material-properties.readthedocs.io/en/latest/

## Citation

If you use this repository in your research, please cite the following paper currently available on the arXiv:
https://arxiv.org/abs/2509.23422

Nachman, Henry E., Oorie Desai, Nicholas Galitzki, et al. “Cryogenic Materials Repository: A Public Resource and New Measurements for Cryogenic Research Applications.” arXiv:2509.23422. Preprint, arXiv, September 27, 2025. https://doi.org/10.48550/arXiv.2509.23422.

## Tools

Some useful Python and Excel tools can also be found in this repository for the everyday user. These are found in the `ThermalModelTools` folder.

## Site Map

### Notice of AI use:

Some use of Anthropic Claude Code AI was used to refactor the repository with more efficient module importing and structure.

This is the material library. Each of these folders holds the data, fit information, and plots for the corresponding material.

File: thermal_conductivity/lib/Steel/RAW/CorsanEtAl_1991.csv
An intercomparison involving PTB and NPL of thermal conductivity measurements on stainless steel Inconel and Nimonic alloy reference materials and an iron alloy ,J.M. Corsan-N.J. Budd-W.F. Heminger,1991
T (K),k (W/m-K),k/T
325.1993012,13.21396031,4.06E-02
329.4217462,13.04840803,3.96E-02
332.7360117,13.2683237,3.99E-02
336.9702512,13.13029781,3.90E-02
341.1337235,12.82711358,3.76E-02
357.6342838,13.76153358,3.85E-02
358.6250251,13.56875037,3.78E-02
364.0151294,13.62331073,3.74E-02
376.9773279,13.81481365,3.67E-02
381.2115675,13.67678776,3.59E-02
382.426405,14.00700596,3.66E-02
423.5421684,14.77400248,3.49E-02
448.4758241,15.34979153,3.42E-02
452.6864746,15.15671286,3.35E-02
475.3909624,15.54001415,3.27E-02
487.2090906,15.56645722,3.20E-02
495.8308987,15.64824851,3.16E-02
529.4335407,16.41593442,3.10E-02
547.903789,16.9372616,3.09E-02
551.0411364,16.74428142,3.04E-02
574.8307218,17.15501062,2.98E-02
604.0457952,17.70287934,2.93E-02
613.6819337,17.6469402,2.88E-02
666.9342779,19.18359232,2.88E-02
673.2797399,18.96279029,2.82E-02
678.575488,18.79713953,2.77E-02
746.6889515,19.9470434,2.67E-02
756.3840626,20.02873622,2.65E-02
765.0176653,20.1380539,2.63E-02
