Repository: CMB-S4/Cryogenic_Material_Properties

# Cryogenic_Material_Properties

## Description
**A compilation of material properties, fits, and plots at cryogenic temperatures for use in design and testing of cryogenic systems.**

This Git Repository will serve to store raw thermal conductivity (TC) data and other material properties, plots, and analysis tools. The data is compiled from decades of published resources. The repository also includes the reference information for each set of measurements. 

The repository is being actively developed by Henry Nachman, Oorie Desai, and Dr. Nicholas Galitzki at the University of Texas at Austin.

If you have questions/feedback, or wish to contribute please contact:
Henry Nachman: henry.nachman@utexas.edu

## Compilation Files
`tc_compilation_<date>`: An extensive compilation of one fit for every material included in the repository. By default, the fit included is the in-house fit to raw data. If no raw data exists in the repo, another fit is reported. 

`tc_simplified_`: A simplified compilation file with a curated list of materials and fits. Includes *flagged* materials, whose fits are known to be problematic.

Any a fit is added to the repo, these compilation files should be reconstructed. To do this, run the compile_TC.py file in your python environment:
```
python compile_TC.py
```

<!-- `tc_other_fits`: Fits extracted directly from other sources (not produced 'in-house'). These fits may follow a different fit type. This file currently has many more fits than the raw data file because many sources report/publish only their fit.

`tc_rawdata_fits`: The fits produced from temperature + thermal conductivity data that has been accumulated from a variety of sources. More information on the fitting method can be found in the documentation. -->

## Documentation

Please navigate to our Read The Docs for a full description of the repository and more.

https://cryogenic-material-properties.readthedocs.io/en/latest/

## Citation

If you use this repository in your research, please cite the following paper currently available on the arXiv:
https://arxiv.org/abs/2509.23422

Nachman, Henry E., Oorie Desai, Nicholas Galitzki, et al. “Cryogenic Materials Repository: A Public Resource and New Measurements for Cryogenic Research Applications.” arXiv:2509.23422. Preprint, arXiv, September 27, 2025. https://doi.org/10.48550/arXiv.2509.23422.

## Tools

Some useful Python and Excel tools can also be found in this repository for the everyday user. These are found in the `ThermalModelTools` folder.

## Site Map

### Notice of AI use:

Some use of Anthropic Claude Code AI was used to refactor the repository with more efficient module importing and structure.

This is the material library. Each of these folders holds the data, fit information, and plots for the corresponding material.

File: thermal_conductivity/lib/Stycast/RAW/1993 J. R. Olson Stycast 1266.csv
Phonon Scattering and Transmission at Silicon-Helium Interfaces,J. R. Olson,Cornell University 1993
T(K),k(W/m/K),k/T
6.09E-02,1.93E-04,3.17E-03
8.38E-02,3.64E-04,4.34E-03
0.113,6.57E-04,5.81E-03
0.145,1.06E-03,7.31E-03
0.2,1.98E-03,9.90E-03
0.257,3.26E-03,1.27E-02
0.332,5.31E-03,1.60E-02
0.434,8.74E-03,2.01E-02
0.579,1.41E-02,2.44E-02
0.796,2.30E-02,2.89E-02
1.02,3.19E-02,3.13E-02
1.38,4.70E-02,3.41E-02
1.79,6.12E-02,3.42E-02

File: thermal_conductivity/lib/Stycast/RAW/1993 J. R. Olson Stycast 2651.csv
Phonon Scattering and Transmission at Silicon-Helium Interfaces,J. R. Olson,Cornell University 1993
T(K),k(W/m/K),k/T
6.21E-02,1.27E-05,2.05E-04
8.13E-02,2.34E-05,2.88E-04
0.107,5.13E-05,4.79E-04
0.142,1.07E-04,7.54E-04
0.202,2.71E-04,1.34E-03
0.258,5.19E-04,2.01E-03
0.332,1.00E-03,3.01E-03
0.432,1.86E-03,4.31E-03
0.575,3.63E-03,6.31E-03
0.79,6.98E-03,8.84E-03
1.01,1.13E-02,1.12E-02
1.76,2.63E-02,1.49E-02
