Repository: CMB-S4/Cryogenic_Material_Properties

# Cryogenic_Material_Properties

## Description
**A compilation of material properties, fits, and plots at cryogenic temperatures for use in design and testing of cryogenic systems.**

This Git Repository will serve to store raw thermal conductivity (TC) data and other material properties, plots, and analysis tools. The data is compiled from decades of published resources. The repository also includes the reference information for each set of measurements. 

The repository is being actively developed by Henry Nachman, Oorie Desai, and Dr. Nicholas Galitzki at the University of Texas at Austin.

If you have questions/feedback, or wish to contribute please contact:
Henry Nachman: henry.nachman@utexas.edu

## Compilation Files
`tc_compilation_<date>`: An extensive compilation of one fit for every material included in the repository. By default, the fit included is the in-house fit to raw data. If no raw data exists in the repo, another fit is reported. 

`tc_simplified_`: A simplified compilation file with a curated list of materials and fits. Includes *flagged* materials, whose fits are known to be problematic.

Any a fit is added to the repo, these compilation files should be reconstructed. To do this, run the compile_TC.py file in your python environment:
```
python compile_TC.py
```

<!-- `tc_other_fits`: Fits extracted directly from other sources (not produced 'in-house'). These fits may follow a different fit type. This file currently has many more fits than the raw data file because many sources report/publish only their fit.

`tc_rawdata_fits`: The fits produced from temperature + thermal conductivity data that has been accumulated from a variety of sources. More information on the fitting method can be found in the documentation. -->

## Documentation

Please navigate to our Read The Docs for a full description of the repository and more.

https://cryogenic-material-properties.readthedocs.io/en/latest/

## Citation

If you use this repository in your research, please cite the following paper currently available on the arXiv:
https://arxiv.org/abs/2509.23422

Nachman, Henry E., Oorie Desai, Nicholas Galitzki, et al. “Cryogenic Materials Repository: A Public Resource and New Measurements for Cryogenic Research Applications.” arXiv:2509.23422. Preprint, arXiv, September 27, 2025. https://doi.org/10.48550/arXiv.2509.23422.

## Tools

Some useful Python and Excel tools can also be found in this repository for the everyday user. These are found in the `ThermalModelTools` folder.

## Site Map

### Notice of AI use:

Some use of Anthropic Claude Code AI was used to refactor the repository with more efficient module importing and structure.

This is the material library. Each of these folders holds the data, fit information, and plots for the corresponding material.

File: thermal_conductivity/lib/Teflon/RAW/1963 A.C. Anderson Sample 1.csv
Thermal Conductivity of Some Amorphous Dielectric Solids Below 1°K,A. C. Anderson-- W. Reese-- J. C. Wheatley,"AIP Publishing: Rev. Sci. Instrum. 34 1386–1390 (1963)"
T(K),k(W/m/K),k/T
3.18E-01,2.48E-04,7.81E-04
3.15E-01,2.35E-04,7.45E-04
3.32E-01,2.66E-04,8.01E-04
3.53E-01,2.94E-04,8.34E-04
3.75E-01,3.43E-04,9.17E-04
3.92E-01,3.71E-04,9.48E-04
4.24E-01,4.43E-04,1.05E-03
4.61E-01,5.36E-04,1.16E-03
4.78E-01,6.32E-04,1.32E-03
5.04E-01,7.21E-04,1.43E-03
5.57E-01,9.71E-04,1.74E-03
5.75E-01,1.06E-03,1.84E-03
6.33E-01,1.26E-03,1.98E-03
7.32E-01,1.65E-03,2.26E-03

File: thermal_conductivity/lib/Teflon/RAW/1963 A.C. Anderson Sample 2.csv
Thermal Conductivity of Some Amorphous Dielectric Solids Below 1°K,A. C. Anderson-- W. Reese-- J. C. Wheatley,"AIP Publishing: Rev. Sci. Instrum. 34, 1386–1390 (1963)"
T(K),k(W/m/K),k/T
1.24E-01,3.33E-05,2.70E-04
1.40E-01,3.51E-05,2.50E-04
1.33E-01,5.54E-05,4.16E-04
2.02E-01,9.60E-05,4.76E-04
2.14E-01,1.02E-04,4.74E-04
2.19E-01,1.45E-04,6.64E-04

File: thermal_conductivity/lib/Teflon/RAW/1965 W. Reese Sample 2.csv
Thermal Conductivity and Specific Heat of Some Polymers between 4.5° and 1°K,W. Reese--J. E. Tucker,"AIP Publishing: J. Chem. Phys. 43, 105–114 (1965)"
T(K),k(W/m/K),k/T
3.13E-01,2.35E-04,7.52E-04
3.18E-01,2.49E-04,7.84E-04
3.27E-01,2.62E-04,8.01E-04
3.41E-01,2.90E-04,8.51E-04
3.76E-01,3.47E-04,9.21E-04
3.86E-01,3.64E-04,9.43E-04
4.23E-01,4.47E-04,1.06E-03
4.13E-01,4.38E-04,1.06E-03
4.59E-01,5.38E-04,1.17E-03
4.71E-01,6.20E-04,1.32E-03
4.91E-01,6.35E-04,1.29E-03
4.97E-01,7.21E-04,1.45E-03
5.47E-01,9.78E-04,1.79E-03
5.70E-01,1.05E-03,1.83E-03
6.30E-01,1.25E-03,1.99E-03
7.21E-01,1.66E-03,2.30E-03
,,
,,

File: thermal_conductivity/lib/Teflon/RAW/1997 S.P. Andersson g=-0.00444T+4.12.csv
Thermal Conductivity of Amorphous Teflon (AF 1600) at High Pressure,S. P. Andersson-- O. Andersson-- G. Bäckström ,International Journal of Thermophysics 1997
T(K),k(W/m/K),k/T
1.50E+02,9.92E-02,6.60E-04
1.60E+02,1.04E-01,6.48E-04
1.70E+02,1.06E-01,6.23E-04
1.85E+02,1.08E-01,5.86E-04
2.01E+02,1.12E-01,5.58E-04
2.36E+02,1.17E-01,4.96E-04
2.45E+02,1.21E-01,4.93E-04
2.58E+02,1.23E-01,4.78E-04
2.73E+02,1.29E-01,4.74E-04
2.81E+02,1.29E-01,4.60E-04
2.96E+02,1.32E-01,4.46E-04
