Repository: CMB-S4/Cryogenic_Material_Properties

# Cryogenic_Material_Properties

## Description
**A compilation of material properties, fits, and plots at cryogenic temperatures for use in design and testing of cryogenic systems.**

This Git Repository will serve to store raw thermal conductivity (TC) data and other material properties, plots, and analysis tools. The data is compiled from decades of published resources. The repository also includes the reference information for each set of measurements. 

The repository is being actively developed by Henry Nachman, Oorie Desai, and Dr. Nicholas Galitzki at the University of Texas at Austin.

If you have questions/feedback, or wish to contribute please contact:
Henry Nachman: henry.nachman@utexas.edu

## Compilation Files
`tc_compilation_<date>`: An extensive compilation of one fit for every material included in the repository. By default, the fit included is the in-house fit to raw data. If no raw data exists in the repo, another fit is reported. 

`tc_simplified_`: A simplified compilation file with a curated list of materials and fits. Includes *flagged* materials, whose fits are known to be problematic.

Any a fit is added to the repo, these compilation files should be reconstructed. To do this, run the compile_TC.py file in your python environment:
```
python compile_TC.py
```

<!-- `tc_other_fits`: Fits extracted directly from other sources (not produced 'in-house'). These fits may follow a different fit type. This file currently has many more fits than the raw data file because many sources report/publish only their fit.

`tc_rawdata_fits`: The fits produced from temperature + thermal conductivity data that has been accumulated from a variety of sources. More information on the fitting method can be found in the documentation. -->

## Documentation

Please navigate to our Read The Docs for a full description of the repository and more.

https://cryogenic-material-properties.readthedocs.io/en/latest/

## Citation

If you use this repository in your research, please cite the following paper currently available on the arXiv:
https://arxiv.org/abs/2509.23422

Nachman, Henry E., Oorie Desai, Nicholas Galitzki, et al. “Cryogenic Materials Repository: A Public Resource and New Measurements for Cryogenic Research Applications.” arXiv:2509.23422. Preprint, arXiv, September 27, 2025. https://doi.org/10.48550/arXiv.2509.23422.

## Tools

Some useful Python and Excel tools can also be found in this repository for the everyday user. These are found in the `ThermalModelTools` folder.

## Site Map

### Notice of AI use:

Some use of Anthropic Claude Code AI was used to refactor the repository with more efficient module importing and structure.

This is the material library. Each of these folders holds the data, fit information, and plots for the corresponding material.

File: thermal_conductivity/lib/Teflon/RAW/1965 W. Reese Sample 1.csv
Thermal Conductivity and Specific Heat of Some Polymers between 4.5° and 1°K,W. Reese--J. E. Tucker,"AIP Publishing: J. Chem. Phys. 43 105–114 (1965)"
T(K),k(W/m/K),k/T
1.10E+00,4.09E-03,3.70E-03
1.42E+00,5.94E-03,4.18E-03
1.43E+00,6.35E-03,4.44E-03
1.63E+00,7.55E-03,4.64E-03
1.81E+00,8.58E-03,4.73E-03
1.73E+00,8.85E-03,5.13E-03
2.01E+00,1.02E-02,5.10E-03
2.14E+00,1.15E-02,5.39E-03
2.30E+00,1.34E-02,5.84E-03
2.48E+00,1.53E-02,6.18E-03
2.38E+00,1.56E-02,6.54E-03
2.56E+00,1.58E-02,6.19E-03
2.76E+00,1.80E-02,6.51E-03
3.01E+00,1.97E-02,6.54E-03
3.38E+00,2.34E-02,6.91E-03
3.65E+00,2.65E-02,7.26E-03
3.52E+00,2.60E-02,7.38E-03
3.66E+00,2.96E-02,8.09E-03
3.95E+00,3.14E-02,7.95E-03
4.36E+00,3.81E-02,8.74E-03
