Repository: CMB-S4/Cryogenic_Material_Properties

# Cryogenic_Material_Properties

## Description
**A compilation of material properties, fits, and plots at cryogenic temperatures for use in design and testing of cryogenic systems.**

This Git Repository will serve to store raw thermal conductivity (TC) data and other material properties, plots, and analysis tools. The data is compiled from decades of published resources. The repository also includes the reference information for each set of measurements. 

The repository is being actively developed by Henry Nachman, Oorie Desai, and Dr. Nicholas Galitzki at the University of Texas at Austin.

If you have questions/feedback, or wish to contribute please contact:
Henry Nachman: henry.nachman@utexas.edu

## Compilation Files
`tc_compilation_<date>`: An extensive compilation of one fit for every material included in the repository. By default, the fit included is the in-house fit to raw data. If no raw data exists in the repo, another fit is reported. 

`tc_simplified_`: A simplified compilation file with a curated list of materials and fits. Includes *flagged* materials, whose fits are known to be problematic.

Any a fit is added to the repo, these compilation files should be reconstructed. To do this, run the compile_TC.py file in your python environment:
```
python compile_TC.py
```

<!-- `tc_other_fits`: Fits extracted directly from other sources (not produced 'in-house'). These fits may follow a different fit type. This file currently has many more fits than the raw data file because many sources report/publish only their fit.

`tc_rawdata_fits`: The fits produced from temperature + thermal conductivity data that has been accumulated from a variety of sources. More information on the fitting method can be found in the documentation. -->

## Documentation

Please navigate to our Read The Docs for a full description of the repository and more.

https://cryogenic-material-properties.readthedocs.io/en/latest/

## Citation

If you use this repository in your research, please cite the following paper currently available on the arXiv:
https://arxiv.org/abs/2509.23422

Nachman, Henry E., Oorie Desai, Nicholas Galitzki, et al. “Cryogenic Materials Repository: A Public Resource and New Measurements for Cryogenic Research Applications.” arXiv:2509.23422. Preprint, arXiv, September 27, 2025. https://doi.org/10.48550/arXiv.2509.23422.

## Tools

Some useful Python and Excel tools can also be found in this repository for the everyday user. These are found in the `ThermalModelTools` folder.

## Site Map

### Notice of AI use:

Some use of Anthropic Claude Code AI was used to refactor the repository with more efficient module importing and structure.

This is the material library. Each of these folders holds the data, fit information, and plots for the corresponding material.

File: thermal_conductivity/lib/310_Stainless_UNS_S31000/fits/SS310_hi.txt
| Fit Type             | Low Temp             | High Temp             | Perc Err             | A             | B             | C             | D             | erf param             |
| ---------------------------------------------------------------------------------------------------------------------------------------------------------------------------------- |
| 3 order loglog       | 148.150              | 1273.150              | 2.415                | 4.81506e-02   | -2.21432e-01  | 6.46708e-01   | 1.25346e-01   | ^                     |

File: thermal_conductivity/lib/Aluminum/Aluminum.txt
| Fit Type             | Low Temp             | High Temp             | a             | b             | c             | d             | A             | erf param             |
| --------------------------------------------------------------------------------------------------------------------------------------------------------------------------- |
| 3 order k/T          | 0.264                | 1.061                 | -1.85104e+01  | 2.92536e+01   | 2.07719e+00   | -2.22005e+00  | 0.00000e+00   | 0.00000e+00           | 
| 3 order loglog       | 1.000                | 1.000                 | 0.00000e+00   | 0.00000e+00   | 0.00000e+00   | 0.00000e+00   | 0.00000e+00   | 0.00000e+00           | 
| loglog               | 0.264                | 0.000                 | -1.85104e+01  | 2.92536e+01   | 2.07719e+00   | -2.22005e+00  | 0.00000e+00   | 0.00000e+00           |

File: thermal_conductivity/lib/Aluminum/RAW/references.txt
Reference : 0
Filename  : ALUMINUM110_2008.csv
Title     : Aluminum110
Author(s) : RunyanJones
Year      : ????
Publisher : 2008
Search Key: ['Aluminum110' 'RunyanJones' '2008']

-----------------------------------------------------

File: thermal_conductivity/lib/Aluminum/fits/Aluminum.txt
| Fit Type                   | Low Temp                   | High Temp                   | Perc Err                   | erf param                   | a                   | b                   | c                   | d                   |
| ---------------------------------------------------------------------------------------------------------------------------------------------------------------------------------------------------------------------------------------- |
| Nppoly                     | 0.264                      | 1.061                       | 6.458                      | 0.000                       | -2.22005e+00        | 2.07719e+00         | 2.92536e+01         | -1.85104e+01        | 
| polylog                    | 1.000                      | 1.000                       | 0.000                      | 0.000                       | 0.00e+00            | 0.00e+00            | 0.00e+00            | 0.00e+00            | 
| Nppoly                     | 0.264                      | 1.061                       | 6.458                      | 0.000                       | -2.22005e+00        | 2.07719e+00         | 2.92536e+01         | -1.85104e+01        |

File: thermal_conductivity/lib/Aluminum/references.txt
Fits:
1. Aluminum_data: Data Fit (see references for included data)
2. Aluminum_1100_data: Data Fit (see references for included data)
3. Aluminum_1100_NIST: NIST Cryogenic Material Database
4. Aluminum_3003F_NIST: NIST Cryogenic Material Database
5. Aluminum_5083O_NIST: NIST Cryogenic Material Database
6. Aluminum_6061T6_NIST: NIST Cryogenic Material Database
7. Aluminum_6061T6_Sauvage: No reference available.
8. Aluminum_6063T5_NIST: NIST Cryogenic Material Database

--------------------------------

Data Sets:
1. ALUMINUM1100_2008.csv:
   Title        : Aluminum110
   Author(s)    : RunyanJones
   Journal/Year : 2008

2. Al_1100_H14.csv:
   Title        : Cryogenic Materials Repository
   Author(s)    : Nachman et al.
   Journal/Year : 2025

3. Al_1100_O.csv:
   Title        : Cryogenic Materials Repository
   Author(s)    : Nachman et al.
   Journal/Year : 2025

4. Al_6061.csv:
   Title        : Cryogenic Materials Repository
   Author(s)    : Nachman et al.
   Journal/Year : 2025

File: thermal_conductivity/lib/Aluminum1/fits/Aluminum1.txt
| Fit Type             | Low Temp             | High Temp             | a             | b             | c             | d             | e             | f             | A             | erf param             |
| ----------------------------------------------------------------------------------------------------------------------------------------------------------------------------------------------------------- |
| 5 order k/T          | 0.264                | 1.061                 | 3.31130e+01   | -9.24784e+01  | 7.54731e+01   | -1.29575e+01  | 1.00426e+01   | -2.66681e+00  | 0.00000e+00   | 0.00000e+00           | 
| 5 order loglog       | 1.000                | 1.000                 | 0.00000e+00   | 0.00000e+00   | 0.00000e+00   | 0.00000e+00   | 0.00000e+00   | 0.00000e+00   | 0.00000e+00   | 0.00000e+00           | 
| loglog               | 0.264                | 1.061                 | 3.31130e+01   | -9.24784e+01  | 7.54731e+01   | -1.29575e+01  | 1.00426e+01   | -2.66681e+00  | 0.00000e+00   | 0.00000e+00           |

File: thermal_conductivity/lib/Aluminum_110/fits/Aluminum_110.txt
| Fit Type                   | Low Temp                   | High Temp                   | Perc Err                   | a                   | b                   | c                   | d                   | erf param                   |
| ---------------------------------------------------------------------------------------------------------------------------------------------------------------------------------------------------------------------------------------- |
| 3 order k/T                | 0.264                      | 1.061                       | 6.458                      | -1.85104e+01        | 2.92536e+01         | 2.07719e+00         | -2.22005e+00        | 0.00000e+00                 | 
| 3 order loglog             | 1.000                      | 1.000                       | 0.000                      | 0.00000e+00         | 0.00000e+00         | 0.00000e+00         | 0.00000e+00         | 0.00000e+00                 | 
| loglog                     | 0.264                      | 1.061                       | 6.458                      | -1.85104e+01        | 2.92536e+01         | 2.07719e+00         | -2.22005e+00        | 0.00000e+00                 |

File: thermal_conductivity/lib/Aluminum_1100/fits/Aluminum_1100.txt
| Fit Type                   | Low Temp                   | High Temp                   | Perc Err                   | erf param                   | a                   | b                   | c                   | d                   |
| ---------------------------------------------------------------------------------------------------------------------------------------------------------------------------------------------------------------------------------------- |
| 3 order Nppoly             | 0.264                      | 1.061                       | 6.458                      | -2.22005e+00                | 2.07719e+00         | 2.92536e+01         | -1.85104e+01        | 0.00e+00            | 
| 3 order polylog            | 1.000                      | 1.000                       | 0.000                      | 0.00e+00                    | 0.00e+00            | 0.00e+00            | 0.00e+00            | 0.00e+00            | 
| Nppoly                     | 0.264                      | 1.061                       | 6.458                      | 0.00e+00                    | -2.22005e+00        | 2.07719e+00         | 2.92536e+01         | -1.85104e+01        |

File: thermal_conductivity/lib/Aluminum_1100/references.txt
Fits:
1. Aluminum_1100_NIST: NIST Cryogenic Material Database
2. Aluminum_1100_data: Data Fit (see references for included data)

--------------------------------

Data Sets:
1. ALUMINUM1100_2008.csv:
   Title        : Aluminum110
   Author(s)    : RunyanJones
   Journal/Year : 2008

File: thermal_conductivity/lib/Aluminum_1100H14/references.txt
Fits:
1. Aluminum_1100H14_data: Data Fit (see references for included data)

--------------------------------

Data Sets:
1. Al_1100_H14.csv:
   Title        : Cryogenic Materials Repository
   Author(s)    : Nachman et al.
   Journal/Year : 2025

File: thermal_conductivity/lib/Aluminum_1100O/references.txt

Data Sets:
1. Al_1100_O.csv:
   Title        : Cryogenic Materials Repository
   Author(s)    : Nachman et al.
   Journal/Year : 2025

File: thermal_conductivity/lib/Aluminum_6061T6/references.txt
Fits:
1. Aluminum_6061T6_NIST: NIST Cryogenic Material Database
2. Aluminum_6061T6_Sauvage: ['Development of a Closed-Cycle Dilution Refrigerator forfuture cosmological missions'
 'Valentin Sauvage' '2023']
3. Aluminum_6061T6_data: Data Fit (see references for included data)

--------------------------------

Data Sets:
1. Al_6061.csv:
   Title        : Cryogenic Materials Repository
   Author(s)    : Nachman et al.
   Journal/Year : 2025

File: thermal_conductivity/lib/Brass/RAW/references.txt
2007 I.O. Owate.csv
['ï»¿A device for thermal conductivity measurement in a developing economy'
 'I. O. Owate-- O. E. Abumere-- G.O. Avwiri'
 'Scientific Research and Essay Vol. 2 2007']
 
2018 I. Rojas-Rodríguez.csv
['ï»¿The Influence of the Precipitation Heat Treatment Temperature on the Metallurgical Microstructure Thermal Properties and Microhardness of an Alpha Brass'
 'I. Rojas-RodrÃ\xadguez et.al.'
 'Scietific Research Publishing Materials Sciences and Applications 2018']

File: thermal_conductivity/lib/Brass/fits/Brass.txt
| Fit Type                   | Low Temp                   | High Temp                   | Perc Err                   | erf param                   | A                   | B                   | C                   | D                   |
| ---------------------------------------------------------------------------------------------------------------------------------------------------------------------------------------------------------------------------------------- |
| Nppoly                     | 0.000                      | 0.000                       | 0.000                      | -1.000                      | 0.00e+00            | 0.00e+00            | 0.00e+00            | 0.00e+00            | 
| polylog                    | 53.500                     | 972.000                     | 12.931                     | -1.000                      | -1.53358e+01        | 2.26108e+01         | -9.56794e+00        | 1.32447e+00         | 
| polylog                    | 0.001                      | 972.000                     | 12.931                     | -1.000                      | -1.53358e+01        | 2.26108e+01         | -9.56794e+00        | 1.32447e+00         |

File: thermal_conductivity/lib/Brass/references.txt
Fits:
1. Brass_NIST: NIST Cryogenic Material Database
2. Brass_data: Data Fit (see references for included data)

--------------------------------

Data Sets:
1. 2007 I.O. Owate.csv:
   Title        : ï»¿A device for thermal conductivity measurement in a developing economy
   Author(s)    : I. O. Owate-- O. E. Abumere-- G.O. Avwiri
   Journal/Year : Scientific Research and Essay Vol. 2 2007

2. 2018 I. Rojas-Rodríguez.csv:
   Title        : ï»¿The Influence of the Precipitation Heat Treatment Temperature on the Metallurgical Microstructure Thermal Properties and Microhardness of an Alpha Brass
   Author(s)    : I. Rojas-RodrÃ­guez et.al.
   Journal/Year : Scietific Research Publishing Materials Sciences and Applications 2018

File: thermal_conductivity/lib/CFRP/CFRP.txt
| Fit Type             | Low Temp             | High Temp             | a             | b             | c             | d             | A             | erf param             |
| --------------------------------------------------------------------------------------------------------------------------------------------------------------------------- |
| 3 order k/T          | 0.134                | 4.842                 | 2.45216e-04   | -2.15297e-03  | 5.24259e-03   | 3.89013e-03   | 0.00000e+00   | 0.00000e+00           | 
| 3 order loglog       | 1.000                | 1.000                 | 0.00000e+00   | 0.00000e+00   | 0.00000e+00   | 0.00000e+00   | 0.00000e+00   | 0.00000e+00           | 
| loglog               | 0.134                | 0.000                 | 2.45216e-04   | -2.15297e-03  | 5.24259e-03   | 3.89013e-03   | 0.00000e+00   | 0.00000e+00           |

File: thermal_conductivity/lib/CFRP/RAW/references.txt
['Crowley' 'assembly_Tlow_0.27K' '2022']
 
['Crowley' 'assembly_Tlow_0.36K' '2022']
 
['Crowley' 'Tlow_0.3K' '2022']
 
['Crowley' 'Tlow_1.4K' '2022']
 
['Crowley' 'Tlow_1.4K' '2022']
 
['Crowley' 'tube_Tlow_0.1K' '2022']
 
['Crowley' 'tube_Tlow_0.25K' '2022']
 
['Crowley' 'tube_Tlow_0.5K' '2022']

File: thermal_conductivity/lib/CFRP/fits/CFRP.txt
| Fit Type                   | Low Temp                   | High Temp                   | Perc Err                   | erf param                   | a                   | b                   | c                   | d                   |
| ---------------------------------------------------------------------------------------------------------------------------------------------------------------------------------------------------------------------------------------- |
| 3 order Nppoly             | 0.134                      | 4.842                       | 14.228                     | 3.99669e-03                 | 5.20942e-03         | -2.17074e-03        | 2.49809e-04         | 0.00e+00            | 
| 3 order polylog            | 1.000                      | 1.000                       | 0.000                      | 0.00e+00                    | 0.00e+00            | 0.00e+00            | 0.00e+00            | 0.00e+00            | 
| Nppoly                     | 0.134                      | 4.842                       | 14.228                     | 0.00e+00                    | 3.99669e-03         | 5.20942e-03         | -2.17074e-03        | 2.49809e-04         |

File: thermal_conductivity/lib/CFRP/references.txt
Fits:
1. CFRP_Graphlite_data: Data Fit (see references for included data)
2. CFRP_DPP_data: Data Fit (see references for included data)
3. CFRP_data: Data Fit (see references for included data)
4. CFRP_Clearwater_data: Data Fit (see references for included data)
5. CFRP_Graphlite_Kellaris_2014: No reference available.

--------------------------------

Data Sets:
1. CFRP_Clearwater_p25in.csv:
   Title        : Cryogenic Materials Repository
   Author(s)    : Nachman et al.
   Journal/Year : 2025

2. Crowley_Clearwater_0.25K_2022.csv:
   Title        : The Simons Observatory: A large-diameter truss for a refracting telescope cooled to 1 K
   Author(s)    : Crowley et al
   Journal/Year : 2022

3. Crowley_Clearwater_0.27K_2022.csv:
   Title        : The Simons Observatory: A large-diameter truss for a refracting telescope cooled to 1 K
   Author(s)    : Crowley et al
   Journal/Year : 2022

4. Crowley_Clearwater_0.36K_2022.csv:
   Title        : The Simons Observatory: A large-diameter truss for a refracting telescope cooled to 1 K
   Author(s)    : Crowley et al
   Journal/Year : 2022

5. Crowley_Clearwater__0.1K_2022.csv:
   Title        : The Simons Observatory: A large-diameter truss for a refracting telescope cooled to 1 K
   Author(s)    : Crowley et al
   Journal/Year : 2022

6. Crowley_Clearwater__0.5K_2022.csv:
   Title        : The Simons Observatory: A large-diameter truss for a refracting telescope cooled to 1 K
   Author(s)    : Crowley et al
   Journal/Year : 2022

7. Crowley_DPP__0.3K_2022.csv:
   Title        : The Simons Observatory: A large-diameter truss for a refracting telescope cooled to 1 K
   Author(s)    : Crowley et al
   Journal/Year : 2022

8. Crowley_DPP__1.4K_2022.csv:
   Title        : The Simons Observatory: A large-diameter truss for a refracting telescope cooled to 1 K
   Author(s)    : Crowley et al
   Journal/Year : 2022

9. Crowley_Graphlite__1.4K_2022.csv:
   Title        : The Simons Observatory: A large-diameter truss for a refracting telescope cooled to 1 K
   Author(s)    : Crowley et al
   Journal/Year : 2022

10. Nachman_2025.csv:
   Title        : Cryogenic Materials Repository
   Author(s)    : Nachman et al.
   Journal/Year : 2025

11. RunyanJones_Graphlite_2008.csv:
   Title        : Thermal Conductivity of Thermally-Isolating Polymeric and Composite Structural Support Materials Between 0.3 and 4 K
   Author(s)    :  M.C.Runyan-W.C.Jones
   Journal/Year : 2008

File: thermal_conductivity/lib/CFRP_Clearwater/RAW/references.txt
['Crowley' 'tube_Tlow_0.25K' '2022']
 
['Crowley' 'assembly_Tlow_0.27K' '2022']
 
['Crowley' 'assembly_Tlow_0.36K' '2022']
 
['Crowley' 'tube_Tlow_0.1K' '2022']
 
['Crowley' 'tube_Tlow_0.5K' '2022']

File: thermal_conductivity/lib/CFRP_Clearwater/fits/CFRP_Clearwater.txt
| Fit Type                   | Low Temp                   | High Temp                   | Perc Err                   | a                   | b                   | c                   | d                   | erf param                   |
| ---------------------------------------------------------------------------------------------------------------------------------------------------------------------------------------------------------------------------------------- |
| 3 order Nppoly             | 0.134                      | 4.842                       | 4.852                      | 3.33889e-03         | 6.89859e-03         | -2.54810e-03        | 2.64819e-04         | 0.00000e+00                 | 
| 3 order polylog            | 1.000                      | 1.000                       | 0.000                      | 0.00000e+00         | 0.00000e+00         | 0.00000e+00         | 0.00000e+00         | 0.00000e+00                 | 
| comppoly                   | 0.134                      | 4.842                       | 4.852                      | 3.33889e-03         | 6.89859e-03         | -2.54810e-03        | 2.64819e-04         | 0.00000e+00                 |

File: thermal_conductivity/lib/CFRP_Clearwater/references.txt
Fits:
1. CFRP_Clearwater_data: Data Fit (see references for included data)

--------------------------------

Data Sets:
1. CFRP_Clearwater_p25in.csv:
   Title        : Cryogenic Materials Repository
   Author(s)    : Nachman et al.
   Journal/Year : 2025

2. Crowley_Clearwater_0.25K_2022.csv:
   Title        : The Simons Observatory: A large-diameter truss for a refracting telescope cooled to 1 K
   Author(s)    : Crowley et al
   Journal/Year : 2022

3. Crowley_Clearwater_0.27K_2022.csv:
   Title        : The Simons Observatory: A large-diameter truss for a refracting telescope cooled to 1 K
   Author(s)    : Crowley et al
   Journal/Year : 2022

4. Crowley_Clearwater_0.36K_2022.csv:
   Title        : The Simons Observatory: A large-diameter truss for a refracting telescope cooled to 1 K
   Author(s)    : Crowley et al
   Journal/Year : 2022

5. Crowley_Clearwater__0.1K_2022.csv:
   Title        : The Simons Observatory: A large-diameter truss for a refracting telescope cooled to 1 K
   Author(s)    : Crowley et al
   Journal/Year : 2022

6. Crowley_Clearwater__0.5K_2022.csv:
   Title        : The Simons Observatory: A large-diameter truss for a refracting telescope cooled to 1 K
   Author(s)    : Crowley et al
   Journal/Year : 2022

File: thermal_conductivity/lib/CFRP_DPP/RAW/references.txt
Crowley_DPP__0.3K_2022.csv
['The Simons Observatory: A large-diameter truss for a refracting telescope cooled to 1 K'
 'Crowley et al' '2022']
 
Crowley_DPP__1.4K_2022.csv
['The Simons Observatory: A large-diameter truss for a refracting telescope cooled to 1 K'
 'Crowley et al' '2022']

File: thermal_conductivity/lib/CFRP_DPP/fits/CFRP_DPP.txt
| Fit Type                   | Low Temp                   | High Temp                   | Perc Err                   | a                   | b                   | c                   | d                   | erf param                   |
| ---------------------------------------------------------------------------------------------------------------------------------------------------------------------------------------------------------------------------------------- |
| 3 order k/T                | 0.698                      | 4.020                       | 7.990                      | 1.05799e-03         | 4.36685e-03         | -1.26809e-03        | 9.26410e-05         | 0.00000e+00                 | 
| 3 order loglog             | 1.000                      | 1.000                       | 0.000                      | 0.00000e+00         | 0.00000e+00         | 0.00000e+00         | 0.00000e+00         | 0.00000e+00                 | 
| loglog                     | 0.698                      | 4.020                       | 7.990                      | 1.05799e-03         | 4.36685e-03         | -1.26809e-03        | 9.26410e-05         | 0.00000e+00                 |

File: thermal_conductivity/lib/CFRP_DPP/references.txt
Fits:
1. CFRP_DPP_data: Data Fit (see references for included data)

--------------------------------

Data Sets:
1. Crowley_DPP__0.3K_2022.csv:
   Title        : The Simons Observatory: A large-diameter truss for a refracting telescope cooled to 1 K
   Author(s)    : Crowley et al
   Journal/Year : 2022

2. Crowley_DPP__1.4K_2022.csv:
   Title        : The Simons Observatory: A large-diameter truss for a refracting telescope cooled to 1 K
   Author(s)    : Crowley et al
   Journal/Year : 2022

3. Nachman_2025.csv:
   Title        : Cryogenic Materials Repository
   Author(s)    : Nachman et al.
   Journal/Year : 2025

File: thermal_conductivity/lib/CFRP_Graphlite/RAW/references.txt
Crowley_Graphlite__1.4K_2022.csv
['The Simons Observatory: A large-diameter truss for a refracting telescope cooled to 1 K'
 'Crowley et al' '2022']
 
RunyanJones_Graphlite_2008.csv
['Thermal Conductivity of Thermally-Isolating Polymeric and Composite Structural Support Materials Between 0.3 and 4 K'
 ' M.C.Runyan-W.C.Jones' '2008']

File: thermal_conductivity/lib/CFRP_Graphlite/fits/CFRP_Graphlite.txt
| Fit Type                   | Low Temp                   | High Temp                   | Perc Err                   | a                   | b                   | c                   | d                   | erf param                   |
| ---------------------------------------------------------------------------------------------------------------------------------------------------------------------------------------------------------------------------------------- |
| 3 order k/T                | 0.309                      | 4.015                       | 5.398                      | 2.98036e-03         | 9.72794e-03         | -4.47993e-03        | 5.71214e-04         | 0.00000e+00                 | 
| 3 order loglog             | 1.000                      | 1.000                       | 0.000                      | 0.00000e+00         | 0.00000e+00         | 0.00000e+00         | 0.00000e+00         | 0.00000e+00                 | 
| loglog                     | 0.309                      | 4.015                       | 5.398                      | 2.98036e-03         | 9.72794e-03         | -4.47993e-03        | 5.71214e-04         | 0.00000e+00                 |

File: thermal_conductivity/lib/CFRP_Graphlite/references.txt
Fits:
1. CFRP_Graphlite_data: Data Fit (see references for included data)
2. CFRP_Graphlite_Kellaris_2014: No reference available.

--------------------------------

Data Sets:
1. Crowley_Graphlite__1.4K_2022.csv:
   Title        : The Simons Observatory: A large-diameter truss for a refracting telescope cooled to 1 K
   Author(s)    : Crowley et al
   Journal/Year : 2022

2. RunyanJones_Graphlite_2008.csv:
   Title        : Thermal Conductivity of Thermally-Isolating Polymeric and Composite Structural Support Materials Between 0.3 and 4 K
   Author(s)    :  M.C.Runyan-W.C.Jones
   Journal/Year : 2008

File: thermal_conductivity/lib/Clearwater/Clearwater.txt
| Fit Type             | Low Temp             | High Temp             | a             | b             | c             | d             | A             | erf param             |
| --------------------------------------------------------------------------------------------------------------------------------------------------------------------------- |
| 3 order k/T          | 0.134                | 4.842                 | 2.64819e-01   | -2.54810e+00  | 6.89859e+00   | 3.33889e+00   | 0.00000e+00   | 0.00000e+00           | 
| 3 order loglog       | 1.000                | 1.000                 | 0.00000e+00   | 0.00000e+00   | 0.00000e+00   | 0.00000e+00   | 0.00000e+00   | 0.00000e+00           | 
| loglog               | 0.134                | 0.000                 | 2.64819e-01   | -2.54810e+00  | 6.89859e+00   | 3.33889e+00   | 0.00000e+00   | 0.00000e+00           |

File: thermal_conductivity/lib/Clearwater/RAW/references.txt
['Crowley' 'assembly_Tlow_0.27K' '2022']
 
['Crowley' 'assembly_Tlow_0.36K' '2022']
 
['Crowley' 'tube_Tlow_0.1K' '2022']
 
['Crowley' 'tube_Tlow_0.25K' '2022']
 
['Crowley' 'tube_Tlow_0.5K' '2022']

File: thermal_conductivity/lib/Clearwater/fits/Clearwater.txt
| Fit Type             | Low Temp             | High Temp             | a             | b             | c             | d             | A             | erf param             |
| --------------------------------------------------------------------------------------------------------------------------------------------------------------------------- |
| 3 order k/T          | 0.134                | 4.842                 | 2.64819e-04   | -2.54810e-03  | 6.89859e-03   | 3.33889e-03   | 0.00000e+00   | 0.00000e+00           | 
| 3 order loglog       | 1.000                | 1.000                 | 0.00000e+00   | 0.00000e+00   | 0.00000e+00   | 0.00000e+00   | 0.00000e+00   | 0.00000e+00           | 
| loglog               | 0.134                | 4.842                 | 2.64819e-04   | -2.54810e-03  | 6.89859e-03   | 3.33889e-03   | 0.00000e+00   | 0.00000e+00           |

File: thermal_conductivity/lib/Constantan/RAW/references.txt
1951 R. Berman.csv
['ï»¿LXVII. The thermal conductivity of some alloys at low temperatures'
 'R. Berman'
 'The London Edinburgh and Dublin Philosophical Magazine and Journal of Science 1951']
 
1992 B. Sundqvist.csv
['ï»¿LXVII. The thermal conductivity of some alloys at low temperatures'
 'R. Berman'
 'The London Edinburgh and Dublin Philosophical Magazine and Journal of Science 1951']
 
1993 J. R. Olson constantan wire.csv
['ï»¿Phonon Scattering and Transmission at Silicon-Helium Interfaces'
 'J. R. Olson' 'Cornell University 1993']
 
2003 H. Muta.csv
['ï»¿Thermoelectric properties of constantan/spherical SiO2Â\xa0and Al2O3Â\xa0particles composite'
 'H.Â\xa0Muta--Â\xa0K.Â\xa0Kurosaki--Â\xa0M.Â\xa0Uno--Â\xa0S.Â\xa0Yamanaka'
 'Journal of Alloys and Compounds 2003']

File: thermal_conductivity/lib/Constantan/fits/Constantan.txt
| Fit Type                   | Low Temp                   | High Temp                   | Perc Err                   | erf param                   | a                   | b                   | c                   | d                   | A                   | B                   | C                   | D                   |
| -------------------------------------------------------------------------------------------------------------------------------------------------------------------------------------------------------------------------------------------------------------------------------------------------------------------------------- |
| Nppoly                     | 0.088                      | 60.600                      | 17.949                     | 76.510                      | 1.34066e-02         | 4.98846e-02         | -1.78900e-03        | 1.72076e-05         | 0.00e+00            | 0.00e+00            | 0.00e+00            | 0.00e+00            | 
| polylog                    | 96.800                     | 1070.000                    | 8.860                      | 76.510                      | 0.00e+00            | 0.00e+00            | 0.00e+00            | 0.00e+00            | 1.73139e+01         | -1.92446e+01        | 7.46542e+00         | -9.25392e-01        | 
| comppoly                   | 0.088                      | 1070.000                    | 12.812                     | 76.510                      | 1.34066e-02         | 4.98846e-02         | -1.78900e-03        | 1.72076e-05         | 1.73139e+01         | -1.92446e+01        | 7.46542e+00         | -9.25392e-01        |

File: thermal_conductivity/lib/Constantan/fits/Constantan_hi.txt
| Fit Type                   | Low Temp                   | High Temp                   | Perc Err                   | erf param                   | A                   | B                   | C                   |
| ------------------------------------------------------------------------------------------------------------------------------------------------------------------------------------------------------------------ |
| polylog                    | 298.000                    | 1070.000                    | 2.167                      | 1.09377e+01                 | -1.26435e+01        | 5.28094e+00         | -6.94991e-01        |

File: thermal_conductivity/lib/Constantan/fits/Constantan_lo.txt
| Fit Type                   | Low Temp                   | High Temp                   | Perc Err                   | erf param                   | a                   | b                   | c                   |
| ------------------------------------------------------------------------------------------------------------------------------------------------------------------------------------------------------------------ |
| Nppoly                     | 3.030                      | 96.800                      | 2.256                      | 9.98910e-02                 | 2.82456e-02         | -6.33191e-04        | 3.63199e-06         |

File: thermal_conductivity/lib/Constantan/references.txt
Fits:
1. Constantan_data: Data Fit (see references for included data)
2. Constantan_ExcelNIST5a: ['ExcelNIST5a']

--------------------------------

Data Sets:
1. 1951 R. Berman.csv:
   Title        : ﻿LXVII. The thermal conductivity of some alloys at low temperatures
   Author(s)    : R. Berman
   Journal/Year : The London Edinburgh and Dublin Philosophical Magazine and Journal of Science 1951

2. 1992 B. Sundqvist.csv:
   Title        : ﻿Thermal diffusivity and thermal conductivity of Chromel Alumel and Constantan in the range 100–450 K
   Author(s)    : B. Sundqvist
   Journal/Year : Journal of Applied Physics 1992

3. 1993 J. R. Olson constantan wire.csv:
   Title        : ﻿Phonon Scattering and Transmission at Silicon-Helium Interfaces
   Author(s)    : J. R. Olson
   Journal/Year : Cornell University 1993

4. 2003 H. Muta.csv:
   Title        : ﻿Thermoelectric properties of constantan/spherical SiO2 and Al2O3 particles composite
   Author(s)    : H. Muta-- K. Kurosaki-- M. Uno-- S. Yamanaka
   Journal/Year : Journal of Alloys and Compounds 2003

File: thermal_conductivity/lib/Copper-Nickel/RAW/references.txt
Reference : 0
Filename  : 1993 J. R. Olson Copper-Nickel tubing.csv
Title     : ﻿Phonon Scattering and Transmission at Silicon-Helium Interfaces
Author(s) : J. R. Olson
Year      : 1993
Publisher : Cornell University 1993
Search Key: ['﻿Phonon Scattering and Transmission at Silicon-Helium Interfaces'
 'J. R. Olson' 'Cornell University 1993']

-----------------------------------------------------

File: thermal_conductivity/lib/Copper-Nickel/fits/Copper-Nickel.txt
| Fit Type                   | Low Temp                   | High Temp                   | Perc Err                   | erf param                   | a                   | b                   | c                   | d                   |
| ---------------------------------------------------------------------------------------------------------------------------------------------------------------------------------------------------------------------------------------- |
| Nppoly                     | 0.112                      | 2.755                       | 1.801                      | 5.18033e-02                 | 2.29552e-02         | -1.65005e-02        | 4.05674e-03         | 0.00e+00            | 
| polylog                    | 1.000                      | 1.000                       | 0.000                      | 0.00e+00                    | 0.00e+00            | 0.00e+00            | 0.00e+00            | 0.00e+00            | 
| Nppoly                     | 0.112                      | 2.755                       | 1.801                      | 0.00e+00                    | 5.18033e-02         | 2.29552e-02         | -1.65005e-02        | 4.05674e-03         |

File: thermal_conductivity/lib/Copper-Nickel/references.txt
Fits:
1. Copper-Nickel_data: Data Fit (see references for included data)

--------------------------------

Data Sets:
1. 1993 J. R. Olson Copper-Nickel tubing.csv:
   Title        : ï»¿Phonon Scattering and Transmission at Silicon-Helium Interfaces
   Author(s)    : J. R. Olson
   Journal/Year : Cornell University 1993

File: thermal_conductivity/lib/Copper_OFHC/NIST/reference.txt
['Properties of Copper and Copper Alloys at Cryogenic Temperature NIST Monograph 177 N.J. Simon, E.S. Drexler, and R.P. Reed February 1992, p 7-23']

File: thermal_conductivity/lib/Corian/RAW/references.txt
1993 J. R. Olson DuPont Corian low temperatures.csv
['﻿Phonon Scattering and Transmission at Silicon-Helium Interfaces'
 'J. R. Olson' 'Cornell University 1993']
 
1993 J. R. Olson DuPont Corian.csv
['﻿Phonon Scattering and Transmission at Silicon-Helium Interfaces'
 'J. R. Olson' 'Cornell University 1993']

File: thermal_conductivity/lib/Corian/fits/Corian.txt
| Fit Type                   | Low Temp                   | High Temp                   | Perc Err                   | erf param                   | A                   | B                   | C                   |
| ------------------------------------------------------------------------------------------------------------------------------------------------------------------------------------------------------------------ |
| polylog                    | 0.077                      | 298.000                     | 6.785                      | -1.85405e+00                | 1.72990e+00         | -5.45311e-01        | 6.53288e-02         |

File: thermal_conductivity/lib/Corian/fits/Corian_hi.txt
| Fit Type                   | Low Temp                   | High Temp                   | Perc Err                   | erf param                   | A                   | B                   | C                   | D                   |
| ---------------------------------------------------------------------------------------------------------------------------------------------------------------------------------------------------------------------------------------- |
| polylog                    | 0.077                      | 298.000                     | 4.126                      | 0.000                       | -1.85405e+00        | 1.72990e+00         | -5.45311e-01        | 6.53288e-02         |

File: thermal_conductivity/lib/Corian/references.txt
Fits:
1. Corian_data: Data Fit (see references for included data)

--------------------------------

Data Sets:
1. 1993 J. R. Olson DuPont Corian low temperatures.csv:
   Title        : ï»¿Phonon Scattering and Transmission at Silicon-Helium Interfaces
   Author(s)    : J. R. Olson
   Journal/Year : Cornell University 1993

2. 1993 J. R. Olson DuPont Corian.csv:
   Title        : ï»¿Phonon Scattering and Transmission at Silicon-Helium Interfaces
   Author(s)    : J. R. Olson
   Journal/Year : Cornell University 1993

File: thermal_conductivity/lib/CuNi_Coax/references.txt
Fits:
1. CuNi_Coax_NIST: No reference available.
2. CuNi_Coax_NIST: No reference available.

--------------------------------

File: thermal_conductivity/lib/Cu_OFHC/fits/Cu_OFHC.txt
| Fit Type                   | Low Temp                   | High Temp                   | Perc Err                   | erf param                   | a                   | b                   | c                   | d                   | A                   | B                   | C                   | D                   |
| -------------------------------------------------------------------------------------------------------------------------------------------------------------------------------------------------------------------------------------------------------------------------------------------------------------------------------- |
| Nppoly                     | 0.428                      | 95.000                      | 73.860                     | 97.369                      | 1.73611e+03         | -6.15285e+01        | 4.63177e-01         | 2.75382e-04         | 0.00e+00            | 0.00e+00            | 0.00e+00            | 0.00e+00            | 
| polylog                    | 100.000                    | 1357.600                    | 73.615                     | 97.369                      | 4.82355e+00         | -2.57215e+00        | 1.01811e+00         | -1.37838e-01        | 0.00e+00            | 0.00e+00            | 0.00e+00            | 0.00e+00            | 
| comppoly                   | 0.428                      | 1357.600                    | 73.615                     | 97.369                      | 1.73611e+03         | -6.15285e+01        | 4.63177e-01         | 2.75382e-04         | 4.82355e+00         | -2.57215e+00        | 1.01811e+00         | -1.37838e-01        |

File: thermal_conductivity/lib/Cu_OFHC/fits/Cu_OFHC_hi.txt
| Fit Type                   | Low Temp                   | High Temp                   | Perc Err                   | erf param                   | A                   | B                   | C                   |
| ------------------------------------------------------------------------------------------------------------------------------------------------------------------------------------------------------------------ |
| polylog                    | 175.000                    | 325.000                     | 5.048                      | 1.39168e+02                 | -1.67217e+02        | 6.84705e+01         | -9.37162e+00        |

File: thermal_conductivity/lib/Cu_OFHC/fits/Cu_OFHC_lo.txt
| Fit Type                   | Low Temp                   | High Temp                   | Perc Err                   | erf param                   | a                   | b                   | c                   |
| ------------------------------------------------------------------------------------------------------------------------------------------------------------------------------------------------------------------ |
| Nppoly                     | 1.370                      | 2.170                       | 5.080                      | 4.65013e+02                 | -6.50405e+02        | 3.78267e+02         | -7.13337e+01        |

File: thermal_conductivity/lib/Cu_OFHC/legacyData/Cu_OFHC/fits/Cu_OFHC_hi.txt
| Fit Type                   | Low Temp                   | High Temp                   | Perc Err                   | erf param                   | A                   | B                   | C                   | D                   |
| ---------------------------------------------------------------------------------------------------------------------------------------------------------------------------------------------------------------------------------------- |
| polylog                    | 175.000                    | 325.000                     | 5.048                      | 0.000                       | 1.39168e+02         | -1.67217e+02        | 6.84705e+01         | -9.37162e+00        |
