Repository: CMB-S4/Cryogenic_Material_Properties

This is the material library. Each of these folders holds the data, fit information, and plots for the corresponding material.

File: thermal_conductivity/lib/Nickel_Steel_Fe_5.0_Ni/NIST/reference.txt
['CRC Materials Reference Handbook. Editors: James Shackelford and William Alexander. The TPRC Data Series. Y.S. Touloukian, R.W. Powell, C.Y. Ho, and P.G. Klemens. Volume 1: Thermal Conductivity-Metallic Elements and Alloys NewYork-Washington 1970', 'AKA Thermophysical Properties of Matter Volume 1 Thermal Conductivity-Metallic Elements and Alloys R.S. Touloukian, R.W. Powell, C.Y. Ho, P.G. Klemens']

File: thermal_conductivity/lib/POCO Graphite/POCO Graphite.txt
| Fit Type             | Low Temp             | High Temp             | a             | b             | c             | d             | A             | erf param             |
| --------------------------------------------------------------------------------------------------------------------------------------------------------------------------- |
| 3 order k/T          | 0.321                | 3.245                 | 2.33873e-04   | -1.22451e-03  | 2.87879e-03   | -3.03090e-04  | 0.00000e+00   | 0.00000e+00           | 
| 3 order loglog       | 1.000                | 1.000                 | 0.00000e+00   | 0.00000e+00   | 0.00000e+00   | 0.00000e+00   | 0.00000e+00   | 0.00000e+00           | 
| loglog               | 0.321                | 3.245                 | 2.33873e-04   | -1.22451e-03  | 2.87879e-03   | -3.03090e-04  | 0.00000e+00   | 0.00000e+00           |

File: thermal_conductivity/lib/PVC/references.txt
Fits:
1. PVC_1.25_lbft3_air_NIST: NIST Cryogenic Material Database
2. PVC_3.5_lbft3_CO2_NIST: NIST Cryogenic Material Database

--------------------------------

File: thermal_conductivity/lib/Phosphorbronze/fits/Phosphorbronze.txt
| Fit Type                   | Low Temp                   | High Temp                   | Perc Err                   | erf param                   | a                   | b                   | c                   | d                   | A                   | B                   | C                   | D                   |
| -------------------------------------------------------------------------------------------------------------------------------------------------------------------------------------------------------------------------------------------------------------------------------------------------------------------------------- |
| Nppoly                     | 3.220                      | 60.000                      | 4.035                      | 66.760                      | 3.07772e-01         | 1.81895e-02         | -6.08627e-04        | 5.47749e-06         | 0.00e+00            | 0.00e+00            | 0.00e+00            | 0.00e+00            | 
| polylog                    | 69.800                     | 448.000                     | 4.045                      | 66.760                      | 2.79098e+01         | -3.85396e+01        | 1.82888e+01         | -2.81150e+00        | 0.00e+00            | 0.00e+00            | 0.00e+00            | 0.00e+00            | 
| comppoly                   | 3.220                      | 448.000                     | 4.045                      | 66.760                      | 3.07772e-01         | 1.81895e-02         | -6.08627e-04        | 5.47749e-06         | 2.79098e+01         | -3.85396e+01        | 1.82888e+01         | -2.81150e+00        |

File: thermal_conductivity/lib/Phosphorbronze/references.txt
Fits:
1. Phosphorbronze_ExcelNIST5a: ['ExcelNIST5a']
2. Phosphorbronze_data: Data Fit (see references for included data)

--------------------------------

Data Sets:
1. 1956 N. V. Zavaritskii.csv:
   Title        : ï»¿N/A
   Author(s)    : N.V. Zavaritskii-- A.G.  Zeldovich
   Journal/Year : Sov. Phys. â€“ Tech. Phys. 1956

2. 2010 J. Tuttle JWST cable sample.csv:
   Title        : ï»¿THERMAL AND ELECTRICAL CONDUCTIVITY MEASUREMENTS OF CDA 510 PHOSPHOR BRONZE
   Author(s)    : J. Tuttle-- E. Canavan-- M. DiPirro
   Journal/Year : AIP Conference Proceedings 2010

3. 2010 J. Tuttle without guard can and insulation.csv:
   Title        : ï»¿THERMAL AND ELECTRICAL CONDUCTIVITY MEASUREMENTS OF CDA 510 PHOSPHOR BRONZE
   Author(s)    : J. Tuttle-- E. Canavan-- M. DiPirro
   Journal/Year : AIP Conference Proceedings 2010

4. 2017 S. Jayachandran.csv:
   Title        : ï»¿Characterization of various two-phase materials based on thermal conductivity using modified transient plane source method
   Author(s)    : S. Jayachandran-- R. N. Prithiviraajan-- K. S. Reddy
   Journal/Year : AIP Conference Proceedings 2017

File: thermal_conductivity/lib/Polystyrene/references.txt
Fits:
1. Polystyrene_1.99_lbft3_Freon_NIST: NIST Cryogenic Material Database
2. Polystyrene_2.0_lbft3_NIST: NIST Cryogenic Material Database
3. Polystyrene_3.12_lbft3_NIST: NIST Cryogenic Material Database
4. Polystyrene_6.24_lbft3_NIST: NIST Cryogenic Material Database

--------------------------------

File: thermal_conductivity/lib/Polyurethane/references.txt
Fits:
1. Polyurethane_1.99_lbft3_Freon_NIST: NIST Cryogenic Material Database
2. Polyurethane_2.0_lbft3_CO2_NIST: NIST Cryogenic Material Database
3. Polyurethane_3.06_lbft3_He_NIST: NIST Cryogenic Material Database
4. Polyurethane_4.00_lbft3_Freon_NIST: NIST Cryogenic Material Database

--------------------------------

File: thermal_conductivity/lib/Polyurethane_3.06_lbft^3_He/NIST/reference.txt
['Wadd Technical Report. Part II: Properties of Solids. Editor: Victor J. Johnson. A compendium of the properties of materials at low temperature (phase I). National Bureau of Standard. October 1960, 3.182']

File: thermal_conductivity/lib/RAWdata/SS304/RAW/references.txt
['Reference correlations for the thermal conductivity of solid BK7 - PMMA - Pyrex 7740 - Pyroceram 9606 and SS304'
 'K.D. Antoniadis - A. Tyrou - M.J. Assael - X. Li - J. Wu - and H.P. Ebert'
 'International Journal of Thermophysics 41:98 (2020) 35 pages ']
 
['Thermal conductivity of some steels at low temperature'
 'M.S.R. Chari and J. De Nobel' 'Physica 25 (1959) pp. 73-83']
 
['Thermal conductivity and electrical resistivity of eight selected AISI stainless steels'
 'T.K. Chu and C.Y. Ho'
 '"Proc. 15th Thermal Conductivity Conf. Plenum Press New York (1977) pp. 79-104"']
 
['Commercial apparatus for measuring transport properties from 1.9 to 390 K'
 '"N.R. Dilley - R.C. Black - L. Montes - A. Wilson - and M.B. Simmonds"'
 'Mat. Res. Soc. Symp. Proc. 691 (2002) pp. G3.5.1 to G3.5.6']
 
['Guarded double-cylinder apparatus for determining thermal conductivities from 80 to 860 K'
 'E. Moeller'
 '"Proc. 8th Thermal Conductivity Conf. Plenum Press New York (1969) pp. 701-711"']
 
['The thermal conductivity of metals and alloys at low temperatures II. Data on iron and steels between 25 and 300 K'
 '"R.W. Powers - J.B. Ziegler - and H. L. Johnston"'
 'U.S. Air Force Rept. USAF TR-264-6 (1951)']
 
['Thermal conductivity of selected alloys at low temperatues'
 '"R.P. Tye - R.W. Hayden - and S.C. Spinney"'
 'Adv. Cryog. Eng. Vol. 22 (1975) pp. 136-144']
 
['Magnetic and thermal properties of some austenitic stainless steels at low temperatures'
 'W. Stutius and J.R. Dillinger' 'J. Appl. Phys. 44 (1973) pp. 2887-2888']

File: thermal_conductivity/lib/SPAM/fits/SPAM.txt
| Fit Type                   | Low Temp                   | High Temp                   | Perc Err                   | erf param                   | a                   | b                   | c                   | d                   |
| ---------------------------------------------------------------------------------------------------------------------------------------------------------------------------------------------------------------------------------------- |
| Nppoly                     | 0.058                      | 1.750                       | 31.976                     | 1.10871e-03                 | -6.55611e-03        | 2.94308e-02         | -1.47461e-02        | 0.00e+00            | 
| polylog                    | 1.000                      | 1.000                       | 0.000                      | 0.00e+00                    | 0.00e+00            | 0.00e+00            | 0.00e+00            | 0.00e+00            | 
| Nppoly                     | 0.058                      | 1.750                       | 31.976                     | 0.00e+00                    | 1.10871e-03         | -6.55611e-03        | 2.94308e-02         | -1.47461e-02        |

File: thermal_conductivity/lib/SPAM/references.txt
Fits:
1. SPAM_data: Data Fit (see references for included data)

--------------------------------

Data Sets:
1. 1993 J. R. Olson.csv:
   Title        : ï»¿Phonon Scattering and Transmission at Silicon-Helium Interfaces
   Author(s)    : J. R. Olson
   Journal/Year : Cornell University 1993

File: thermal_conductivity/lib/SS304/SS304.txt
<<<<<<< Updated upstream
| Fit Type       | Low Temp | High Temp | a           | b            | c           | d            | A           | B            | C           | D            | erf param   |
| ----------------------------------------------------------------------------------------------------------------------------------------------------------------------- |
| 3 order k/T    | 0.385    | 69.960    | 3.39043e-07 | -6.26641e-05 | 3.29994e-03 | 6.86735e-02  | 0           | 0            | 0           | 0            | 0           |
| 3 order loglog | 80.400   | 1672.000  | 1.06641e-01 | -7.60994e-01 | 2.21280e+00 | -1.26752e+00 | 0           | 0            | 0           | 0            | 0           |
| loglog         | 0.385    | 1672.000  | 3.39043e-07 | -6.26641e-05 | 3.29994e-03 | 6.86735e-02  | 1.06641e-01 | -7.60994e-01 | 2.21280e+00 | -1.26752e+00 | 7.22222e+01 |
=======
| Fit Type       | Low Temp | High Temp | a           | b            | c           | d           | A           | B            | C           | D           | erf param   |
| --------------------------------------------------------------------------------------------------------------------------------------------------------------------- |
| 3 order k/T    | 0.385    | 114.450   | 2.62777e-07 | -5.66121e-05 | 3.18243e-03 | 7.23284e-02 | 0           | 0            | 0           | 0           | 0           |
| 3 order loglog | 125.060  | 1672.000  | 1.89218e-02 | -6.23579e-02 | 3.84351e-01 | 3.01199e-01 | 0           | 0            | 0           | 0           | 0           |
| loglog         | 0.385    | 3.223     | 2.62777e-07 | -5.66121e-05 | 3.18243e-03 | 7.23284e-02 | 1.89218e-02 | -6.23579e-02 | 3.84351e-01 | 3.01199e-01 | 1.19786e+02 |
>>>>>>> Stashed changes

File: thermal_conductivity/lib/SS304/fits/SS304.txt
| Fit Type             | Low Temp             | High Temp             | a             | b             | c             | d             | A             | B             | C             | D             | erf param             |
| --------------------------------------------------------------------------------------------------------------------------------------------------------------------------------------------------------------------------- |
| 3 order k/T          | 0.385                | 114.450               | 2.23367e-07   | -5.04296e-05  | 3.01386e-03   | 6.96502e-02   | 0.00000e+00   | 0.00000e+00   | 0.00000e+00   | 0.00000e+00   | 0.00000e+00           | 
| 3 order loglog       | 125.060              | 1672.000              | 3.42081e-02   | -1.71132e-01  | 6.23536e-01   | 1.49213e-01   | 0.00000e+00   | 0.00000e+00   | 0.00000e+00   | 0.00000e+00   | 0.00000e+00           | 
| loglog               | 0.385                | 1672.000              | 2.23367e-07   | -5.04296e-05  | 3.01386e-03   | 6.96502e-02   | 3.42081e-02   | -1.71132e-01  | 6.23536e-01   | 1.49213e-01   | 1.19786e+02           |

File: thermal_conductivity/lib/SS305/RAW/references.txt
['Commercial apparatus for measuring transport properties from 1.9 to 390 K'
 '"N.R. Dilley - R.C. Black - L. Montes - A. Wilson - and M.B. Simmonds"'
 'Mat. Res. Soc. Symp. Proc. 691 (2002) pp. G3.5.1 to G3.5.6']
 
['Guarded double-cylinder apparatus for determining thermal conductivities from 80 to 860 K'
 'E. Moeller'
 '"Proc. 8th Thermal Conductivity Conf. Plenum Press New York (1969) pp. 701-711"']
 
['The thermal conductivity of metals and alloys at low temperatures II. Data on iron and steels between 25 and 300 K'
 '"R.W. Powers - J.B. Ziegler - and H. L. Johnston"'
 'U.S. Air Force Rept. USAF TR-264-6 (1951)']
 
['Magnetic and thermal properties of some austenitic stainless steels at low temperatures'
 'W. Stutius and J.R. Dillinger' 'J. Appl. Phys. 44 (1973) pp. 2887-2888']

File: thermal_conductivity/lib/SS305/SS305.txt
| Fit Type       | Low Temp | High Temp | a        | b        | c       | d        | A       | B        | C       | D        | erf param |
| -------------------------------------------------------------------------------------------------------------------------------------- |
| 3 order k/T    | 0.385    | 18.964    | -0.00000 | 0.00005  | 0.00288 | 0.07264  | 0       | 0        | 0       | 0        | 0         |
| 3 order loglog | 20.117   | 871.000   | 0.25458  | -1.85597 | 4.88590 | -3.41924 | 0       | 0        | 0       | 0        | 0         |
| loglog         | 0.385    | 871.000   | -0.00000 | 0.00005  | 0.00288 | 0.07264  | 0.25458 | -1.85597 | 4.88590 | -3.41924 | 20.00000  |

File: thermal_conductivity/lib/SS310/fits/SS310.txt
| Fit Type             | Low Temp             | High Temp             | a             | b             | c             | d             | A             | B             | C             | D             | erf param             |
| --------------------------------------------------------------------------------------------------------------------------------------------------------------------------------------------------------------------------- |
| 3 order k/T          | 0.374                | 1.670                 | 4.50594e-02   | -1.66211e-01  | 2.00471e-01   | -4.44485e-03  | 0.00000e+00   | 0.00000e+00   | 0.00000e+00   | 0.00000e+00   | 0.00000e+00           | 
| 3 order loglog       | 148.150              | 1273.150              | 4.81506e-02   | -2.21432e-01  | 6.46708e-01   | 1.25346e-01   | 0.00000e+00   | 0.00000e+00   | 0.00000e+00   | 0.00000e+00   | 0.00000e+00           | 
| loglog               | 0.374                | 1273.150              | 4.50594e-02   | -1.66211e-01  | 2.00471e-01   | -4.44485e-03  | 4.81506e-02   | -2.21432e-01  | 6.46708e-01   | 1.25346e-01   | 1.21329e+01           |

File: thermal_conductivity/lib/SS310/fits/SS310_hi.txt
| Fit Type             | Low Temp             | High Temp             | A             | B             | C             | D             | erf param             |
| ----------------------------------------------------------------------------------------------------------------------------------------------------------- |
| 3 order loglog       | 148.150              | 1273.150              | 4.81506e-02   | -2.21432e-01  | 6.46708e-01   | 1.25346e-01   | ^                     |

File: thermal_conductivity/lib/SS310/fits/SS310_lo.txt
| Fit Type             | Low Temp             | High Temp             | Perc Err             | a             | b             | c             | d             | erf param             |
| ---------------------------------------------------------------------------------------------------------------------------------------------------------------------------------- |
| 3 order k/T          | 0.374                | 1.670                 | 2.293                | 4.50594e-02   | -1.66211e-01  | 2.00471e-01   | -4.44485e-03  | ^                     |

File: thermal_conductivity/lib/SS316/RAW/references.txt
['Measurement of the thermal conductivity of the supports of CUORE cryostat'
 'M. Barucci-L. Lolli-L. Risegari-G. Ventura' '2008']
 
['Thermal conductivity of selected stainless steels' 'Bogaard' '1983']
 
['Thermal conductivity of iron plain carbon and stainless steels an Inconel 718 from 360 K to 900 K'
 'L. Filoni' '1987']
 
['Electrical resistivity measured by millisecond pulse-heating in comparison to thermal conductivity of stainless steel AISI 316L at elevated temperature'
 'E. Kaschnitz-H. Kaschnitz-T. Schleutker-A. Gulhan-B. Bonvoisin' '2017']
 
['Electrical and thermal conductivities and magnetization of austenetic steels titanium and titanium alloys at cryogenic temperatures'
 'O. Umezawa-K. Ishikawa' '1992']
 
['Thermal conductivity of a sample of type 316 stainless steel'
 'T.W. Watson-E.R. Robinson' '1963']

File: thermal_conductivity/lib/SS316/fits/SS316.txt
| Fit Type             | Low Temp             | High Temp             | a             | b             | c             | d             | A             | B             | C             | D             | erf param             |
| --------------------------------------------------------------------------------------------------------------------------------------------------------------------------------------------------------------------------- |
| 3 order k/T          | 0.045                | 50.167                | 2.28429e-06   | -2.24513e-04  | 6.91304e-03   | 4.78351e-02   | 0.00000e+00   | 0.00000e+00   | 0.00000e+00   | 0.00000e+00   | 0.00000e+00           | 
| 3 order loglog       | 137.777              | 1670.150              | 1.09896e-01   | -7.26205e-01  | 1.97904e+00   | -9.78724e-01  | 0.00000e+00   | 0.00000e+00   | 0.00000e+00   | 0.00000e+00   | 0.00000e+00           | 
| loglog               | 0.045                | 1670.150              | 2.28429e-06   | -2.24513e-04  | 6.91304e-03   | 4.78351e-02   | 1.09896e-01   | -7.26205e-01  | 1.97904e+00   | -9.78724e-01  | 5.70525e+01           |

File: thermal_conductivity/lib/SS321/fits/SS321.txt
| Fit Type             | Low Temp             | High Temp             | a             | b             | c             | d             | e             | f             | A             | erf param             |
| ----------------------------------------------------------------------------------------------------------------------------------------------------------------------------------------------------------- |
| 5 order k/T          | 0.393                | 1623.194              | 1.44362e-15   | -5.72170e-12  | 7.76581e-09   | -4.07512e-06  | 5.74686e-04   | 7.33701e-02   | 0.00000e+00   | 0.00000e+00           | 
| 5 order loglog       | 1.000                | 1.000                 | 0.00000e+00   | 0.00000e+00   | 0.00000e+00   | 0.00000e+00   | 0.00000e+00   | 0.00000e+00   | 0.00000e+00   | 0.00000e+00           | 
| loglog               | 0.393                | 1623.194              | 1.44362e-15   | -5.72170e-12  | 7.76581e-09   | -4.07512e-06  | 5.74686e-04   | 7.33701e-02   | 0.00000e+00   | 0.00000e+00           |

File: thermal_conductivity/lib/SS321/fits/SS321_hi.txt
| Fit Type             | Low Temp             | High Temp             | Perc Err             | A             | B             | C             | D             | erf param             |
| ---------------------------------------------------------------------------------------------------------------------------------------------------------------------------------- |
| 3 order loglog       | 120.000              | 1623.194              | 4.615                | 1.03982e-01   | -7.41366e-01  | 2.17727e+00   | -1.24785e+00  | ^                     |

File: thermal_conductivity/lib/SS321/fits/SS321_lo.txt
| Fit Type             | Low Temp             | High Temp             | Perc Err             | a             | b             | c             | d             | erf param             |
| ---------------------------------------------------------------------------------------------------------------------------------------------------------------------------------- |
| 3 order k/T          | 0.393                | 112.580               | 4.731                | 2.72011e-07   | -5.97515e-05  | 3.56046e-03   | 6.04956e-02   | ^                     |

File: thermal_conductivity/lib/Silicon/RAW/references.txt
1993 J. R. Olson.csv
['﻿Phonon Scattering and Transmission at Silicon-Helium Interfaces'
 'J. R. Olson' 'Cornell University 1993']

File: thermal_conductivity/lib/Silicon/fits/Silicon.txt
| Fit Type                   | Low Temp                   | High Temp                   | Perc Err                   | erf param                   | A                   | B                   | C                   | D                   |
| ---------------------------------------------------------------------------------------------------------------------------------------------------------------------------------------------------------------------------------------- |
| Nppoly                     | 0.000                      | 0.000                       | 0.000                      | 0.00e+00                    | 0.00e+00            | 0.00e+00            | 0.00e+00            | 0.00e+00            | 
| polylog                    | 50.000                     | 296.000                     | 2.060                      | 4.79082e+00                 | 8.57758e-01         | -1.38664e+00        | 2.47355e-01         | 0.00e+00            | 
| polylog                    | 0.000                      | 296.000                     | 2.060                      | -1.00000e+00                | 0.00e+00            | 4.79082e+00         | 8.57758e-01         | -1.38664e+00        |

File: thermal_conductivity/lib/Silicon/references.txt
Fits:
1. Silicon_data: Data Fit (see references for included data)

--------------------------------

Data Sets:
1. 1993 J. R. Olson.csv:
   Title        : ï»¿Phonon Scattering and Transmission at Silicon-Helium Interfaces
   Author(s)    : J. R. Olson
   Journal/Year : Cornell University 1993

File: thermal_conductivity/lib/Stainless_Steel/RAW/references.txt
ATAWE_2020.csv
['Reference correlations for the thermal conductivity of solid BK7 - PMMA - Pyrex 7740 - Pyroceram 9606 and SS304'
 'K.D. Antoniadis - A. Tyrou - M.J. Assael - X. Li - J. Wu - and H.P. Ebert'
 'International Journal of Thermophysics 41:98 (2020) 35 pages ']
 
BarucciEtAl_2008.csv
['Measurement of the thermal conductivity of the supports of CUORE cryostat'
 'M. Barucci-L. Lolli-L. Risegari-G. Ventura' '2008']
 
BlummEtAl_2007.csv
['Measurement of select thermophysical properties of the NPL certified reference material stainless steel 310'
 'J. Blumm-A. Lindemann-B. Niedrig-R. Campbell' '2007']
 
Bogaard_1983.csv
['Thermal conductivity of selected stainless steels' 'Bogaard' '1983']
 
Bogaard_1993.csv
['Thermophysical properties of stainless steels'
 'R.H. Bogaard-P.D. Desai-H.H. Li-C.Y. Ho' '1993']
 
CDN_1959.csv
['Thermal conductivity of some steels at low temperature'
 'M.S.R. Chari and J. De Nobel' 'Physica 25 (1959) pp. 73-83']
 
CH_1977.csv
['Thermal conductivity and electrical resistivity of eight selected AISI stainless steels'
 'T.K. Chu and C.Y. Ho'
 '"Proc. 15th Thermal Conductivity Conf. Plenum Press New York (1977) pp. 79-104"']
 
CorsanEtAl_1991.csv
['An intercomparison involving PTB and NPL of thermal conductivity measurements on stainless steel Inconel and Nimonic alloy reference materials and an iron alloy '
 'J.M. Corsan-N.J. Budd-W.F. Heminger' '1991']
 
DBMWS_2002.csv
['Commercial apparatus for measuring transport properties from 1.9 to 390 K'
 '"N.R. Dilley - R.C. Black - L. Montes - A. Wilson - and M.B. Simmonds"'
 'Mat. Res. Soc. Symp. Proc. 691 (2002) pp. G3.5.1 to G3.5.6']
 
Filoni_1987.csv
['Thermal conductivity of iron plain carbon and stainless steels an Inconel 718 from 360 K to 900 K'
 'L. Filoni' '1987']
 
KaschnitzEtAl_2017.csv
['Electrical resistivity measured by millisecond pulse-heating in comparison to thermal conductivity of stainless steel AISI 316L at elevated temperature'
 'E. Kaschnitz-H. Kaschnitz-T. Schleutker-A. Gulhan-B. Bonvoisin' '2017']
 
Marisov_1967.csv
['Thermal conductivity of some metals and alloys in the temperature range 4.2-273 K'
 'B.A. Marisov-V.I. Khotkevich-G.M. Zlobintsev-V.V. Kozinets' '1967']
 
Mikhailova_1971.csv
['Thermal and electrical conductivity of certain technical materials in the temperature range 0.4-1.5 K'
 'G.N. Mikhailova' '1971']
 
M_1969.csv
['Guarded double-cylinder apparatus for determining thermal conductivities from 80 to 860 K'
 'E. Moeller'
 '"Proc. 8th Thermal Conductivity Conf. Plenum Press New York (1969) pp. 701-711"']
 
PZJ_1951.csv
['The thermal conductivity of metals and alloys at low temperatures II. Data on iron and steels between 25 and 300 K'
 '"R.W. Powers - J.B. Ziegler - and H. L. Johnston"'
 'U.S. Air Force Rept. USAF TR-264-6 (1951)']
 
RHS_1975.csv
['Thermal conductivity of selected alloys at low temperatues'
 '"R.P. Tye - R.W. Hayden - and S.C. Spinney"'
 'Adv. Cryog. Eng. Vol. 22 (1975) pp. 136-144']
 
SD_1973.csv
['Magnetic and thermal properties of some austenitic stainless steels at low temperatures'
 'W. Stutius and J.R. Dillinger' 'J. Appl. Phys. 44 (1973) pp. 2887-2888']
 
StitiusEtAl_1973.csv
['Magnetic and thermal properties of some austenitic stainless steels at low temperatures'
 'W. Stutius and J.R. Dillinger' '1973']
 
StutiusEtAl_1973.csv
['Magnetic and thermal properties of some austenitic stainless steels at low temperatures'
 'Stutius-Dillinger' '1973']
 
UmezawaEtAl_1992.csv
['Electrical and thermal conductivities and magnetization of austenetic steels titanium and titanium alloys at cryogenic temperatures'
 'O. Umezawa-K. Ishikawa' '1992']
 
WatsonEtAl_1963.csv
['Thermal conductivity of a sample of type 316 stainless steel'
 'T.W. Watson-E.R. Robinson' '1963']
 
Zavaritskii_1956.csv
['Thermal conductivity of technical materials at low temperatures'
 "N.V.Zavaritskii-A.G. Zel'Dovich" '1956']
 
Zhdanovich_1976.csv
['Special state standard of the unit of thermal conductivity of solids in the temperature range between 60 K and 300 K'
 'V.A. Zhdanovich-Yu. R. Chaskin' '1976']

File: thermal_conductivity/lib/Stainless_Steel/fits/Stainless_Steel.txt
| Fit Type                   | Low Temp                   | High Temp                   | Perc Err                   | a                   | b                   | c                   | d                   | A                   | B                   | C                   | D                   | erf param                   |
| -------------------------------------------------------------------------------------------------------------------------------------------------------------------------------------------------------------------------------------------------------------------------------------------------------------------------------- |
| 3 order Nppoly             | 0.045                      | 114.450                     | 6.153                      | 5.89480e-02         | 3.84607e-03         | -6.66839e-05        | 3.13158e-07         | 0.00000e+00         | 0.00000e+00         | 0.00000e+00         | 0.00000e+00         | 0.00000e+00                 | 
| 3 order polylog            | 120.000                    | 1672.000                    | 6.148                      | -1.56968e+00        | 2.82413e+00         | -1.09799e+00        | 1.61695e-01         | 0.00000e+00         | 0.00000e+00         | 0.00000e+00         | 0.00000e+00         | 0.00000e+00                 | 
| comppoly                   | 0.045                      | 1672.000                    | 6.148                      | 5.89480e-02         | 3.84607e-03         | -6.66839e-05        | 3.13158e-07         | -1.56968e+00        | 2.82413e+00         | -1.09799e+00        | 1.61695e-01         | 1.19471e+02                 |

File: thermal_conductivity/lib/Stainless_Steel/references.txt
Fits:
1. Stainless_Steel_304_data: Data Fit (see references for included data)
2. Stainless_Steel_316_data: Data Fit (see references for included data)
3. Stainless_Steel_304_NIST: NIST Cryogenic Material Database
4. Stainless_Steel_304L_NIST: NIST Cryogenic Material Database
5. Stainless_Steel_310_NIST: NIST Cryogenic Material Database
6. Stainless_Steel_316_NIST: NIST Cryogenic Material Database
7. Stainless_Steel_310_data: No reference available.
8. Stainless_Steel_321_data: No reference available.

--------------------------------

Data Sets:
1. AntoniadisEtAl_2020.csv:
   Title        : Reference correlations for the thermal conductivity of solid BK7 - PMMA - Pyrex 7740 - Pyroceram 9606 and SS304
   Author(s)    : K.D. Antoniadis - A. Tyrou - M.J. Assael - X. Li - J. Wu - and H.P. Ebert
   Journal/Year : International Journal of Thermophysics 41:98 (2020) 35 pages 

2. BarucciEtAl_2008.csv:
   Title        : Measurement of the thermal conductivity of the supports of CUORE cryostat
   Author(s)    : M. Barucci-L. Lolli-L. Risegari-G. Ventura
   Journal/Year : 2008

3. BlummEtAl_2007.csv:
   Title        : Measurement of select thermophysical properties of the NPL certified reference material stainless steel 310
   Author(s)    : J. Blumm-A. Lindemann-B. Niedrig-R. Campbell
   Journal/Year : 2007

4. Bogaard_1983.csv:
   Title        : Thermal conductivity of selected stainless steels
   Author(s)    : Bogaard
   Journal/Year : 1983

5. Bogaard_1993.csv:
   Title        : Thermophysical properties of stainless steels
   Author(s)    : R.H. Bogaard-P.D. Desai-H.H. Li-C.Y. Ho
   Journal/Year : 1993

6. ChariDeNobel_1959.csv:
   Title        : Thermal conductivity of some steels at low temperature
   Author(s)    : M.S.R. Chari and J. De Nobel
   Journal/Year : Physica 25 (1959) pp. 73-83

7. ChuHo_1977.csv:
   Title        : Thermal conductivity and electrical resistivity of eight selected AISI stainless steels
   Author(s)    : T.K. Chu and C.Y. Ho
   Journal/Year : "Proc. 15th Thermal Conductivity Conf. Plenum Press New York (1977) pp. 79-104"

8. CorsanEtAl_1991.csv:
   Title        : An intercomparison involving PTB and NPL of thermal conductivity measurements on stainless steel Inconel and Nimonic alloy reference materials and an iron alloy 
   Author(s)    : J.M. Corsan-N.J. Budd-W.F. Heminger
   Journal/Year : 1991

9. DilleyEtAl_2002.csv:
   Title        : Commercial apparatus for measuring transport properties from 1.9 to 390 K
   Author(s)    : "N.R. Dilley - R.C. Black - L. Montes - A. Wilson - and M.B. Simmonds"
   Journal/Year : Mat. Res. Soc. Symp. Proc. 691 (2002) pp. G3.5.1 to G3.5.6

10. Filoni_1987.csv:
   Title        : Thermal conductivity of iron plain carbon and stainless steels an Inconel 718 from 360 K to 900 K
   Author(s)    : L. Filoni
   Journal/Year : 1987

11. KaschnitzEtAl_2017.csv:
   Title        : Electrical resistivity measured by millisecond pulse-heating in comparison to thermal conductivity of stainless steel AISI 316L at elevated temperature
   Author(s)    : E. Kaschnitz-H. Kaschnitz-T. Schleutker-A. Gulhan-B. Bonvoisin
   Journal/Year : 2017

12. Marisov_1967.csv:
   Title        : Thermal conductivity of some metals and alloys in the temperature range 4.2-273 K
   Author(s)    : B.A. Marisov-V.I. Khotkevich-G.M. Zlobintsev-V.V. Kozinets
   Journal/Year : 1967

13. Mikhailova_1971.csv:
   Title        : Thermal and electrical conductivity of certain technical materials in the temperature range 0.4-1.5 K
   Author(s)    : G.N. Mikhailova
   Journal/Year : 1971

14. Moeller_1969.csv:
   Title        : Guarded double-cylinder apparatus for determining thermal conductivities from 80 to 860 K
   Author(s)    : E. Moeller
   Journal/Year : "Proc. 8th Thermal Conductivity Conf. Plenum Press New York (1969) pp. 701-711"

15. PowersEtAl_1951.csv:
   Title        : The thermal conductivity of metals and alloys at low temperatures II. Data on iron and steels between 25 and 300 K
   Author(s)    : "R.W. Powers - J.B. Ziegler - and H. L. Johnston"
   Journal/Year : U.S. Air Force Rept. USAF TR-264-6 (1951)

16. StutiusDillinger_1973.csv:
   Title        : Magnetic and thermal properties of some austenitic stainless steels at low temperatures
   Author(s)    : W. Stutius and J.R. Dillinger
   Journal/Year : J. Appl. Phys. 44 (1973) pp. 2887-2888

17. StutiusEtAl_1973.csv:
   Title        : Magnetic and thermal properties of some austenitic stainless steels at low temperatures
   Author(s)    : Stutius-Dillinger
   Journal/Year : 1973

18. TyeEtAl_1975.csv:
   Title        : Thermal conductivity of selected alloys at low temperatues
   Author(s)    : "R.P. Tye - R.W. Hayden - and S.C. Spinney"
   Journal/Year : Adv. Cryog. Eng. Vol. 22 (1975) pp. 136-144

19. UmezawaEtAl_1992.csv:
   Title        : Electrical and thermal conductivities and magnetization of austenetic steels titanium and titanium alloys at cryogenic temperatures
   Author(s)    : O. Umezawa-K. Ishikawa
   Journal/Year : 1992

20. WatsonEtAl_1963.csv:
   Title        : Thermal conductivity of a sample of type 316 stainless steel
   Author(s)    : T.W. Watson-E.R. Robinson
   Journal/Year : 1963

21. Zavaritskii_1956.csv:
   Title        : Thermal conductivity of technical materials at low temperatures
   Author(s)    : N.V.Zavaritskii-A.G. Zel'Dovich
   Journal/Year : 1956

22. Zhdanovich_1976.csv:
   Title        : Special state standard of the unit of thermal conductivity of solids in the temperature range between 60 K and 300 K
   Author(s)    : V.A. Zhdanovich-Yu. R. Chaskin
   Journal/Year : 1976

File: thermal_conductivity/lib/Stainless_Steel_304/NIST/reference.txt
['LNG Materials and Fluids. Ed. Douglas Mann National Bureau of Standards, Cryogenics Division First Edition, 1977. 6/1/1979', 'Thermophysical Properties of Selected Aerospace Materials Part II: Thermophysical Properties of Seven Materials Y.S Touloukian and C.Y. Ho Editors 1976, p.39-46']

File: thermal_conductivity/lib/Stainless_Steel_304/fits/Stainless_Steel_304.txt
| Fit Type                   | Low Temp                   | High Temp                   | Perc Err                   | a                   | b                   | c                   | d                   | A                   | B                   | C                   | D                   | erf param                   |
| -------------------------------------------------------------------------------------------------------------------------------------------------------------------------------------------------------------------------------------------------------------------------------------------------------------------------------- |
| 3 order k/T                | 0.385                      | 114.450                     | 3.980                      | 2.23367e-07         | -5.04296e-05        | 3.01386e-03         | 6.96502e-02         | 0.00000e+00         | 0.00000e+00         | 0.00000e+00         | 0.00000e+00         | 0.00000e+00                 | 
| 3 order loglog             | 125.060                    | 1672.000                    | 3.953                      | 3.42081e-02         | -1.71132e-01        | 6.23536e-01         | 1.49213e-01         | 0.00000e+00         | 0.00000e+00         | 0.00000e+00         | 0.00000e+00         | 0.00000e+00                 | 
| loglog                     | 0.385                      | 1672.000                    | 3.953                      | 2.23367e-07         | -5.04296e-05        | 3.01386e-03         | 6.96502e-02         | 3.42081e-02         | -1.71132e-01        | 6.23536e-01         | 1.49213e-01         | 1.19786e+02                 |

File: thermal_conductivity/lib/Stainless_Steel_304/references.txt
Fits:
1. Stainless_Steel_304_data: Data Fit (see references for included data)
2. Stainless_Steel_304_NIST: NIST Cryogenic Material Database

--------------------------------

Data Sets:
1. AntoniadisEtAl_2020.csv:
   Title        : Reference correlations for the thermal conductivity of solid BK7 - PMMA - Pyrex 7740 - Pyroceram 9606 and SS304
   Author(s)    : K.D. Antoniadis - A. Tyrou - M.J. Assael - X. Li - J. Wu - and H.P. Ebert
   Journal/Year : International Journal of Thermophysics 41:98 (2020) 35 pages 

2. ChariDeNobel_1959.csv:
   Title        : Thermal conductivity of some steels at low temperature
   Author(s)    : M.S.R. Chari and J. De Nobel
   Journal/Year : Physica 25 (1959) pp. 73-83

3. ChuHo_1977.csv:
   Title        : Thermal conductivity and electrical resistivity of eight selected AISI stainless steels
   Author(s)    : T.K. Chu and C.Y. Ho
   Journal/Year : "Proc. 15th Thermal Conductivity Conf. Plenum Press New York (1977) pp. 79-104"

4. DilleyEtAl_2002.csv:
   Title        : Commercial apparatus for measuring transport properties from 1.9 to 390 K
   Author(s)    : "N.R. Dilley - R.C. Black - L. Montes - A. Wilson - and M.B. Simmonds"
   Journal/Year : Mat. Res. Soc. Symp. Proc. 691 (2002) pp. G3.5.1 to G3.5.6

5. Moeller_1969.csv:
   Title        : Guarded double-cylinder apparatus for determining thermal conductivities from 80 to 860 K
   Author(s)    : E. Moeller
   Journal/Year : "Proc. 8th Thermal Conductivity Conf. Plenum Press New York (1969) pp. 701-711"

6. PowersEtAl_1951.csv:
   Title        : The thermal conductivity of metals and alloys at low temperatures II. Data on iron and steels between 25 and 300 K
   Author(s)    : "R.W. Powers - J.B. Ziegler - and H. L. Johnston"
   Journal/Year : U.S. Air Force Rept. USAF TR-264-6 (1951)

7. StutiusDillinger_1973.csv:
   Title        : Magnetic and thermal properties of some austenitic stainless steels at low temperatures
   Author(s)    : W. Stutius and J.R. Dillinger
   Journal/Year : J. Appl. Phys. 44 (1973) pp. 2887-2888

8. TyeEtAl_1975.csv:
   Title        : Thermal conductivity of selected alloys at low temperatues
   Author(s)    : "R.P. Tye - R.W. Hayden - and S.C. Spinney"
   Journal/Year : Adv. Cryog. Eng. Vol. 22 (1975) pp. 136-144

File: thermal_conductivity/lib/Stainless_Steel_310/RAW/references.txt
BlummEtAl_2007.csv
['Measurement of select thermophysical properties of the NPL certified reference material stainless steel 310'
 'J. Blumm-A. Lindemann-B. Niedrig-R. Campbell' '2007']
 
CorsanEtAl_1991.csv
['An intercomparison involving PTB and NPL of thermal conductivity measurements on stainless steel Inconel and Nimonic alloy reference materials and an iron alloy '
 'J.M. Corsan-N.J. Budd-W.F. Heminger' '1991']
 
StutiusEtAl_1973.csv
['Magnetic and thermal properties of some austenitic stainless steels at low temperatures'
 'Stutius-Dillinger' '1973']

File: thermal_conductivity/lib/Stainless_Steel_310/fits/Stainless_Steel_310_hi.txt
| Fit Type                   | Low Temp                   | High Temp                   | Perc Err                   | A                   | B                   | C                   | D                   | erf param                   |
| ---------------------------------------------------------------------------------------------------------------------------------------------------------------------------------------------------------------------------------------- |
| 3 order loglog             | 148.150                    | 1273.150                    | 2.268                      | 4.81506e-02         | -2.21432e-01        | 6.46708e-01         | 1.25346e-01         | 0.00000e+00                 |

File: thermal_conductivity/lib/Stainless_Steel_310/fits/Stainless_Steel_310_lo.txt
| Fit Type             | Low Temp             | High Temp             | Perc Err             | a             | b             | c             | d             | erf param             |
| ---------------------------------------------------------------------------------------------------------------------------------------------------------------------------------- |
| 3 order k/T          | 0.374                | 1.670                 | 2.293                | 4.50594e-02   | -1.66211e-01  | 2.00471e-01   | -4.44485e-03  | 0.00000e+00           |

File: thermal_conductivity/lib/Stainless_Steel_310/references.txt
Fits:
1. Stainless_Steel_310_data: Data Fit (see references for included data)
2. Stainless_Steel_310_NIST: NIST Cryogenic Material Database

--------------------------------

Data Sets:
1. BlummEtAl_2007.csv:
   Title        : Measurement of select thermophysical properties of the NPL certified reference material stainless steel 310
   Author(s)    : J. Blumm-A. Lindemann-B. Niedrig-R. Campbell
   Journal/Year : 2007

2. CorsanEtAl_1991.csv:
   Title        : An intercomparison involving PTB and NPL of thermal conductivity measurements on stainless steel Inconel and Nimonic alloy reference materials and an iron alloy 
   Author(s)    : J.M. Corsan-N.J. Budd-W.F. Heminger
   Journal/Year : 1991

3. StutiusEtAl_1973.csv:
   Title        : Magnetic and thermal properties of some austenitic stainless steels at low temperatures
   Author(s)    : Stutius-Dillinger
   Journal/Year : 1973
