Repository: CMB-S4/Cryogenic_Material_Properties

This is the material library. Each of these folders holds the data, fit information, and plots for the corresponding material.

File: thermal_conductivity/lib/Stainless_Steel_316/fits/Stainless_Steel_316.txt
| Fit Type                   | Low Temp                   | High Temp                   | Perc Err                   | erf param                   | a                   | b                   | c                   | d                   | A                   | B                   | C                   | D                   |
| -------------------------------------------------------------------------------------------------------------------------------------------------------------------------------------------------------------------------------------------------------------------------------------------------------------------------------- |
| Nppoly                     | 0.045                      | 57.052                      | 3.380                      | 119.339                     | 4.80988e-02         | 6.69184e-03         | -2.05278e-04        | 1.94109e-06         | 0.00e+00            | 0.00e+00            | 0.00e+00            | 0.00e+00            | 
| polylog                    | 137.777                    | 1670.150                    | 3.392                      | 119.339                     | -9.78724e-01        | 1.97904e+00         | -7.26205e-01        | 1.09896e-01         | 0.00e+00            | 0.00e+00            | 0.00e+00            | 0.00e+00            | 
| comppoly                   | 0.045                      | 1670.150                    | 3.392                      | 119.339                     | 4.80988e-02         | 6.69184e-03         | -2.05278e-04        | 1.94109e-06         | -9.78724e-01        | 1.97904e+00         | -7.26205e-01        | 1.09896e-01         |

File: thermal_conductivity/lib/Stainless_Steel_316/fits/Stainless_Steel_316_hi.txt
| Fit Type                   | Low Temp                   | High Temp                   | Perc Err                   | erf param                   | A                   | B                   | C                   |
| ------------------------------------------------------------------------------------------------------------------------------------------------------------------------------------------------------------------ |
| polylog                    | 137.777                    | 1670.150                    | 3.392                      | -9.78724e-01                | 1.97904e+00         | -7.26205e-01        | 1.09896e-01         |

File: thermal_conductivity/lib/Stainless_Steel_316/fits/Stainless_Steel_316_lo.txt
| Fit Type                   | Low Temp                   | High Temp                   | Perc Err                   | erf param                   | a                   | b                   | c                   |
| ------------------------------------------------------------------------------------------------------------------------------------------------------------------------------------------------------------------ |
| Nppoly                     | 0.045                      | 57.052                      | 3.380                      | 4.80988e-02                 | 6.69184e-03         | -2.05278e-04        | 1.94109e-06         |

File: thermal_conductivity/lib/Stainless_Steel_316/references.txt
Fits:
1. Stainless_Steel_316_data: Data Fit (see references for included data)
2. Stainless_Steel_316_NIST: NIST Cryogenic Material Database

--------------------------------

Data Sets:
1. BarucciEtAl_2008.csv:
   Title        : Measurement of the thermal conductivity of the supports of CUORE cryostat
   Author(s)    : M. Barucci-L. Lolli-L. Risegari-G. Ventura
   Journal/Year : 2008

2. Bogaard_1983.csv:
   Title        : Thermal conductivity of selected stainless steels
   Author(s)    : Bogaard
   Journal/Year : 1983

3. Filoni_1987.csv:
   Title        : Thermal conductivity of iron plain carbon and stainless steels an Inconel 718 from 360 K to 900 K
   Author(s)    : L. Filoni
   Journal/Year : 1987

4. KaschnitzEtAl_2017.csv:
   Title        : Electrical resistivity measured by millisecond pulse-heating in comparison to thermal conductivity of stainless steel AISI 316L at elevated temperature
   Author(s)    : E. Kaschnitz-H. Kaschnitz-T. Schleutker-A. Gulhan-B. Bonvoisin
   Journal/Year : 2017

5. UmezawaEtAl_1992.csv:
   Title        : Electrical and thermal conductivities and magnetization of austenetic steels titanium and titanium alloys at cryogenic temperatures
   Author(s)    : O. Umezawa-K. Ishikawa
   Journal/Year : 1992

6. WatsonEtAl_1963.csv:
   Title        : Thermal conductivity of a sample of type 316 stainless steel
   Author(s)    : T.W. Watson-E.R. Robinson
   Journal/Year : 1963

File: thermal_conductivity/lib/Stainless_Steel_321/fits/SS321_hi.txt
| Fit Type             | Low Temp             | High Temp             | Perc Err             | A             | B             | C             | D             | erf param             |
| ---------------------------------------------------------------------------------------------------------------------------------------------------------------------------------- |
| 3 order loglog       | 120.000              | 1623.194              | 4.704                | 1.03982e-01   | -7.41366e-01  | 2.17727e+00   | -1.24785e+00  | 0.00000e+00           |

File: thermal_conductivity/lib/Stainless_Steel_321/fits/Stainless_Steel_321.txt
| Fit Type                   | Low Temp                   | High Temp                   | Perc Err                   | erf param                   | a                   | b                   | c                   | d                   | A                   | B                   | C                   | D                   |
| -------------------------------------------------------------------------------------------------------------------------------------------------------------------------------------------------------------------------------------------------------------------------------------------------------------------------------- |
| Nppoly                     | 0.393                      | 112.580                     | 4.731                      | 6.04956e-02                 | 3.56046e-03         | -5.97515e-05        | 2.72011e-07         | 0.00e+00            | 0.00e+00            | 0.00e+00            | 0.00e+00            | 0.00e+00            | 
| polylog                    | 120.000                    | 1623.194                    | 4.704                      | -1.24785e+00                | 2.17727e+00         | -7.41366e-01        | 1.03982e-01         | 0.00e+00            | 0.00e+00            | 0.00e+00            | 0.00e+00            | 0.00e+00            | 
| comppoly                   | 0.393                      | 1623.194                    | 4.704                      | 1.16307e+02                 | 6.04956e-02         | 3.56046e-03         | -5.97515e-05        | 2.72011e-07         | -1.24785e+00        | 2.17727e+00         | -7.41366e-01        | 1.03982e-01         |

File: thermal_conductivity/lib/Stainless_Steel_321/fits/Stainless_Steel_321_hi.txt
| Fit Type                   | Low Temp                   | High Temp                   | Perc Err                   | A                   | B                   | C                   | D                   | erf param                   |
| ---------------------------------------------------------------------------------------------------------------------------------------------------------------------------------------------------------------------------------------- |
| 3 order loglog             | 120.000                    | 1623.194                    | 4.704                      | 1.03982e-01         | -7.41366e-01        | 2.17727e+00         | -1.24785e+00        | 0.00000e+00                 |

File: thermal_conductivity/lib/Stainless_Steel_321/fits/Stainless_Steel_321_lo.txt
| Fit Type                   | Low Temp                   | High Temp                   | Perc Err                   | a                   | b                   | c                   | d                   | erf param                   |
| ---------------------------------------------------------------------------------------------------------------------------------------------------------------------------------------------------------------------------------------- |
| 3 order k/T                | 0.393                      | 112.580                     | 4.731                      | 6.04956e-02         | 3.56046e-03         | -5.97515e-05        | 2.72011e-07         | 0.00000e+00                 |

File: thermal_conductivity/lib/Stainless_Steel_321/references.txt
Fits:
1. Stainless_Steel_321_data: Data Fit (see references for included data)

--------------------------------

Data Sets:
1. Bogaard_1993.csv:
   Title        : Thermophysical properties of stainless steels
   Author(s)    : R.H. Bogaard-P.D. Desai-H.H. Li-C.Y. Ho
   Journal/Year : 1993

2. Marisov_1967.csv:
   Title        : Thermal conductivity of some metals and alloys in the temperature range 4.2-273 K
   Author(s)    : B.A. Marisov-V.I. Khotkevich-G.M. Zlobintsev-V.V. Kozinets
   Journal/Year : 1967

3. Mikhailova_1971.csv:
   Title        : Thermal and electrical conductivity of certain technical materials in the temperature range 0.4-1.5 K
   Author(s)    : G.N. Mikhailova
   Journal/Year : 1971

4. StutiusDillinger_1973.csv:
   Title        : Magnetic and thermal properties of some austenitic stainless steels at low temperatures
   Author(s)    : W. Stutius and J.R. Dillinger
   Journal/Year : 1973

5. Zavaritskii_1956.csv:
   Title        : Thermal conductivity of technical materials at low temperatures
   Author(s)    : N.V.Zavaritskii-A.G. Zel'Dovich
   Journal/Year : 1956

6. Zhdanovich_1976.csv:
   Title        : Special state standard of the unit of thermal conductivity of solids in the temperature range between 60 K and 300 K
   Author(s)    : V.A. Zhdanovich-Yu. R. Chaskin
   Journal/Year : 1976

File: thermal_conductivity/lib/Stainless_Steel_General/fits/Stainless_Steel_General.txt
| Fit Type             | Low Temp             | High Temp             | Perc Err             | a             | b             | c             | d             | A             | B             | C             | D             | erf param             |
| -------------------------------------------------------------------------------------------------------------------------------------------------------------------------------------------------------------------------------------------------- |
| 3 order k/T          | 0.045                | 114.450               | 6.153                | 3.13158e-07   | -6.66839e-05  | 3.84607e-03   | 5.89480e-02   | 0.00000e+00   | 0.00000e+00   | 0.00000e+00   | 0.00000e+00   | 0.00000e+00           | 
| 3 order loglog       | 120.000              | 1672.000              | 6.148                | 1.61695e-01   | -1.09799e+00  | 2.82413e+00   | -1.56968e+00  | 0.00000e+00   | 0.00000e+00   | 0.00000e+00   | 0.00000e+00   | 0.00000e+00           | 
| loglog               | 0.045                | 1672.000              | 6.148                | 3.13158e-07   | -6.66839e-05  | 3.84607e-03   | 5.89480e-02   | 1.61695e-01   | -1.09799e+00  | 2.82413e+00   | -1.56968e+00  | 1.19471e+02           |

File: thermal_conductivity/lib/Steel/fits/Steel.txt
| Fit Type             | Low Temp             | High Temp             | a             | b             | c             | d             | A             | B             | C             | D             | erf param             |
| --------------------------------------------------------------------------------------------------------------------------------------------------------------------------------------------------------------------------- |
| 3 order k/T          | 0.045                | 114.450               | 3.13158e-07   | -6.66839e-05  | 3.84607e-03   | 5.89480e-02   | 0.00000e+00   | 0.00000e+00   | 0.00000e+00   | 0.00000e+00   | 0.00000e+00           | 
| 3 order loglog       | 120.000              | 1672.000              | 1.61695e-01   | -1.09799e+00  | 2.82413e+00   | -1.56968e+00  | 0.00000e+00   | 0.00000e+00   | 0.00000e+00   | 0.00000e+00   | 0.00000e+00           | 
| loglog               | 0.045                | 1672.000              | 3.13158e-07   | -6.66839e-05  | 3.84607e-03   | 5.89480e-02   | 1.61695e-01   | -1.09799e+00  | 2.82413e+00   | -1.56968e+00  | 1.19471e+02           |

File: thermal_conductivity/lib/Stycast/RAW/references.txt
1993 J. R. Olson Stycast 1266 with 44% CaCO3 powder by weight added.csv
['﻿Phonon Scattering and Transmission at Silicon-Helium Interfaces'
 'J. R. Olson' 'Cornell University 1993']
 
1993 J. R. Olson Stycast 1266.csv
['﻿Phonon Scattering and Transmission at Silicon-Helium Interfaces'
 'J. R. Olson' 'Cornell University 1993']
 
1993 J. R. Olson Stycast 2651.csv
['﻿Phonon Scattering and Transmission at Silicon-Helium Interfaces'
 'J. R. Olson' 'Cornell University 1993']
 
1993 J. R. Olson Stycast 2850.csv
['﻿Phonon Scattering and Transmission at Silicon-Helium Interfaces'
 'J. R. Olson' 'Cornell University 1993']

File: thermal_conductivity/lib/Stycast/fits/Stycast.txt
| Fit Type                   | Low Temp                   | High Temp                   | Perc Err                   | erf param                   | A                   | B                   | C                   | D                   |
| ---------------------------------------------------------------------------------------------------------------------------------------------------------------------------------------------------------------------------------------- |
| Nppoly                     | 0.061                      | 1.810                       | 0.000                      | -1.000                      | 0.00e+00            | 0.00e+00            | 0.00e+00            | 0.00e+00            | 
| polylog                    | 0.061                      | 1.810                       | 109.741                    | -1.000                      | -1.83826e+00        | 1.68108e+00         | -8.51261e-01        | -2.65375e-01        | 
| polylog                    | 0.061                      | 1.810                       | 109.741                    | -1.000                      | -1.83826e+00        | 1.68108e+00         | -8.51261e-01        | -2.65375e-01        |

File: thermal_conductivity/lib/Stycast/references.txt
Fits:
1. Stycast_data: Data Fit (see references for included data)

--------------------------------

Data Sets:
1. 1993 J. R. Olson Stycast 1266 with 44% CaCO3 powder by weight added.csv:
   Title        : ï»¿Phonon Scattering and Transmission at Silicon-Helium Interfaces
   Author(s)    : J. R. Olson
   Journal/Year : Cornell University 1993

2. 1993 J. R. Olson Stycast 1266.csv:
   Title        : ï»¿Phonon Scattering and Transmission at Silicon-Helium Interfaces
   Author(s)    : J. R. Olson
   Journal/Year : Cornell University 1993

3. 1993 J. R. Olson Stycast 2651.csv:
   Title        : ï»¿Phonon Scattering and Transmission at Silicon-Helium Interfaces
   Author(s)    : J. R. Olson
   Journal/Year : Cornell University 1993

4. 1993 J. R. Olson Stycast 2850.csv:
   Title        : ï»¿Phonon Scattering and Transmission at Silicon-Helium Interfaces
   Author(s)    : J. R. Olson
   Journal/Year : Cornell University 1993

File: thermal_conductivity/lib/Teflon/RAW/references.txt
1963 A.C. Anderson Sample 1.csv
['ï»¿Thermal Conductivity of Some Amorphous Dielectric Solids Below 1Â°K'
 'A. C. Anderson-- W. Reese-- J. C. Wheatley'
 '"AIP Publishing: Rev. Sci. Instrum.Â\xa034 1386â€“1390 (1963)"']
 
1963 A.C. Anderson Sample 2.csv
['ï»¿Thermal Conductivity of Some Amorphous Dielectric Solids Below 1Â°K'
 'A. C. Anderson-- W. Reese-- J. C. Wheatley'
 '"AIP Publishing: Rev. Sci. Instrum.Â\xa034 1386â€“1390 (1963)"']
 
1965 W. Reese Sample 1.csv
['ï»¿Thermal Conductivity and Specific Heat of Some Polymers between 4.5Â° and 1Â°K'
 'W. Reese--J. E. Tucker'
 '"AIP Publishing: J. Chem. Phys. 43 105â€“114 (1965)"']
 
1965 W. Reese Sample 2.csv
['ï»¿Thermal Conductivity and Specific Heat of Some Polymers between 4.5Â° and 1Â°K'
 'W. Reese--J. E. Tucker'
 '"AIP Publishing: J. Chem. Phys. 43 105â€“114 (1965)"']
 
1997 S.P. Andersson g=-0.00444T+4.12.csv
['ï»¿Thermal Conductivity of Amorphous Teflon (AF 1600) at High Pressure'
 'S. P. Andersson-- O. Andersson-- G. BÃ¤ckstrÃ¶m '
 'International Journal of Thermophysics 1997']
 
1997 S.p. Andersson g=3.csv
['ï»¿Thermal Conductivity of Amorphous Teflon (AF 1600) at High Pressure'
 'S. P. Andersson-- O. Andersson-- G. BÃ¤ckstrÃ¶m '
 'International Journal of Thermophysics 1997']
 
1997 S.P. Andersson p=0.csv
['ï»¿Thermal Conductivity of Amorphous Teflon (AF 1600) at High Pressure'
 'S. P. Andersson-- O. Andersson-- G. BÃ¤ckstrÃ¶m '
 'International Journal of Thermophysics 1997']

File: thermal_conductivity/lib/Teflon/fits/Teflon.txt
| Fit Type                   | Low Temp                   | High Temp                   | Perc Err                   | erf param                   | A                   | B                   | C                   |
| ------------------------------------------------------------------------------------------------------------------------------------------------------------------------------------------------------------------ |
| polylog                    | 0.133                      | 297.000                     | 16.452                     | -2.49885e+00                | 1.85394e+00         | -5.84988e-01        | 3.33076e-02         |

File: thermal_conductivity/lib/Teflon/fits/Teflon_hi.txt
| Fit Type                   | Low Temp                   | High Temp                   | Perc Err                   | erf param                   | A                   | B                   | C                   | D                   |
| ---------------------------------------------------------------------------------------------------------------------------------------------------------------------------------------------------------------------------------------- |
| polylog                    | 0.133                      | 297.000                     | 14.109                     | 0.000                       | -2.49885e+00        | 1.85394e+00         | -5.84988e-01        | 3.33076e-02         |

File: thermal_conductivity/lib/Teflon/references.txt
Fits:
1. Teflon_NIST: NIST Cryogenic Material Database

--------------------------------

Data Sets:
1. 1963 A.C. Anderson Sample 1.csv:
   Title        : ﻿Thermal Conductivity of Some Amorphous Dielectric Solids Below 1°K
   Author(s)    : A. C. Anderson-- W. Reese-- J. C. Wheatley
   Journal/Year : "AIP Publishing: Rev. Sci. Instrum. 34 1386–1390 (1963)"

2. 1963 A.C. Anderson Sample 2.csv:
   Title        : ﻿Thermal Conductivity of Some Amorphous Dielectric Solids Below 1°K
   Author(s)    : A. C. Anderson-- W. Reese-- J. C. Wheatley
   Journal/Year : "AIP Publishing: Rev. Sci. Instrum. 34 1386–1390 (1963)"

3. 1965 W. Reese Sample 1.csv:
   Title        : ﻿Thermal Conductivity and Specific Heat of Some Polymers between 4.5° and 1°K
   Author(s)    : W. Reese--J. E. Tucker
   Journal/Year : "AIP Publishing: J. Chem. Phys. 43 105–114 (1965)"

4. 1965 W. Reese Sample 2.csv:
   Title        : ﻿Thermal Conductivity and Specific Heat of Some Polymers between 4.5° and 1°K
   Author(s)    : W. Reese--J. E. Tucker
   Journal/Year : "AIP Publishing: J. Chem. Phys. 43 105–114 (1965)"

5. 1997 S.P. Andersson g=-0.00444T+4.12.csv:
   Title        : ﻿Thermal Conductivity of Amorphous Teflon (AF 1600) at High Pressure
   Author(s)    : S. P. Andersson-- O. Andersson-- G. Bäckström 
   Journal/Year : International Journal of Thermophysics 1997

6. 1997 S.p. Andersson g=3.csv:
   Title        : ﻿Thermal Conductivity of Amorphous Teflon (AF 1600) at High Pressure
   Author(s)    : S. P. Andersson-- O. Andersson-- G. Bäckström 
   Journal/Year : International Journal of Thermophysics 1997

7. 1997 S.P. Andersson p=0.csv:
   Title        : ﻿Thermal Conductivity of Amorphous Teflon (AF 1600) at High Pressure
   Author(s)    : S. P. Andersson-- O. Andersson-- G. Bäckström 
   Journal/Year : International Journal of Thermophysics 1997

File: thermal_conductivity/lib/Ti-6Al-4V/fits/Ti-6Al-4V.txt
| Fit Type             | Low Temp             | High Temp             | a             | b             | c             | d             | A             | B             | C             | D             | erf param             |
| --------------------------------------------------------------------------------------------------------------------------------------------------------------------------------------------------------------------------- |
| 3 order k/T          | 0.057                | 81.900                | 2.00856e-06   | -2.65948e-04  | 8.83421e-03   | 2.11774e-02   | 0.00000e+00   | 0.00000e+00   | 0.00000e+00   | 0.00000e+00   | 0.00000e+00           | 
| 3 order loglog       | 205.550              | 1173.150              | 4.64694e-01   | -3.19627e+00  | 7.71656e+00   | -5.71575e+00  | 0.00000e+00   | 0.00000e+00   | 0.00000e+00   | 0.00000e+00   | 0.00000e+00           | 
| loglog               | 0.057                | 1173.150              | 2.00856e-06   | -2.65948e-04  | 8.83421e-03   | 2.11774e-02   | 4.64694e-01   | -3.19627e+00  | 7.71656e+00   | -5.71575e+00  | 8.20600e+01           |

File: thermal_conductivity/lib/Ti6Al4V/RAW/references.txt
Reference : 0
Filename  : ASMI_1990.csv
Title     : Metals Handbook-10th ed.
Author(s) : ASM International
Year      : ????
Publisher : 1990
Search Key: ['Metals Handbook-10th ed.' 'ASM International' '1990']

-----------------------------------------------------

Reference : 1
Filename  : BarucciEtAl_2008.csv
Title     : Measurement of the thermal conductivity of the supports of CUORE cryostat
Author(s) : M. Barucci-L. Lolli-L. Risegari-G. Ventura
Year      : ????
Publisher : 2008
Search Key: ['Measurement of the thermal conductivity of the supports of CUORE cryostat'
 'M. Barucci-L. Lolli-L. Risegari-G. Ventura' '2008']

-----------------------------------------------------

Reference : 2
Filename  : DeemEtAl_1958.csv
Title     : The Relationship between Electrical and Thermal Conductivities of Titanium Alloys
Author(s) : H.W. Deem-W.D. Wood-C.F. Lucks
Year      : ????
Publisher : 1958
Search Key: ['The Relationship between Electrical and Thermal Conductivities of Titanium Alloys'
 'H.W. Deem-W.D. Wood-C.F. Lucks' '1958']

-----------------------------------------------------

Reference : 3
Filename  : Mills_2002.csv
Title     : Recommended values for thermophysical properties for commercial alloys
Author(s) : K.C. Mills
Year      : ????
Publisher : 2002
Search Key: ['Recommended values for thermophysical properties for commercial alloys'
 'K.C. Mills' '2002']

-----------------------------------------------------

Reference : 4
Filename  : Nouari_2014.csv
Title     : On the Physics of Machining Titanium Alloys Interactions between Cutting Parameters Microstructure and Wear
Author(s) : M. Nouari-H. Makich
Year      : ????
Publisher : 2014
Search Key: ['On the Physics of Machining Titanium Alloys Interactions between Cutting Parameters Microstructure and Wear'
 'M. Nouari-H. Makich' '2014']

-----------------------------------------------------

Reference : 5
Filename  : UmezawaEtAl_1992.csv
Title     : Electrical and thermal conductivities and magnetization of some austenitic steels titanium and titanium alloys at cryogenic temperatures
Author(s) : O. Umezawa-K. Ishikawa
Year      : ????
Publisher : 1992
Search Key: ['Electrical and thermal conductivities and magnetization of some austenitic steels titanium and titanium alloys at cryogenic temperatures'
 'O. Umezawa-K. Ishikawa' '1992']

-----------------------------------------------------

Reference : 6
Filename  : ZieglerEtAl_1963.csv
Title     : Specific heat and thermaluctivity of four commercial titanium alloys from 20 to 300 K
Author(s) : W.T. Ziegler-J.C. Mullins-S.C.P Hwa
Year      : ????
Publisher : 1963
Search Key: ['Specific heat and thermaluctivity of four commercial titanium alloys from 20 to 300 K'
 'W.T. Ziegler-J.C. Mullins-S.C.P Hwa' '1963']

-----------------------------------------------------

File: thermal_conductivity/lib/Ti6Al4V/fits/Ti6Al4V.txt
| Fit Type                   | Low Temp                   | High Temp                   | Perc Err                   | A                   | B                   | C                   | D                   | erf param                   |
| ---------------------------------------------------------------------------------------------------------------------------------------------------------------------------------------------------------------------------------------- |
| 3 order polylog            | 0.061                      | 1173.150                    | 11.491                     | -1.41506e+00        | 1.72407e+00         | -4.37855e-01        | 4.84062e-02         | 0.00000e+00                 |

File: thermal_conductivity/lib/Ti6Al4V/fits/Ti6Al4V_hi.txt
| Fit Type                   | Low Temp                   | High Temp                   | Perc Err                   | A                   | B                   | C                   | D                   | erf param                   |
| ---------------------------------------------------------------------------------------------------------------------------------------------------------------------------------------------------------------------------------------- |
| 3 order loglog             | 0.061                      | 1173.150                    | 11.491                     | -1.41506e+00        | 1.72407e+00         | -4.37855e-01        | 4.84062e-02         | 0.00000e+00                 |

File: thermal_conductivity/lib/Ti6Al4V/fits/Ti6Al4V_lo.txt
| Fit Type                   | Low Temp                   | High Temp                   | Perc Err                   | erf param                   |
| ------------------------------------------------------------------------------------------------------------------------------------------------ |
| 3 order k/T                | 0.000                      | 0.000                       | 11.286                     | 0.00000e+00                 |

File: thermal_conductivity/lib/Ti6Al4V/references.txt
Fits:
1. Ti6Al4V_NIST: NIST Cryogenic Material Database
2. Ti6Al4V_data: Data Fit (see references for included data)

--------------------------------

Data Sets:
1. ASMI_1990.csv:
   Title        : Metals Handbook-10th ed.
   Author(s)    : ASM International
   Journal/Year : 1990

2. BarucciEtAl_2008.csv:
   Title        : Measurement of the thermal conductivity of the supports of CUORE cryostat
   Author(s)    : M. Barucci-L. Lolli-L. Risegari-G. Ventura
   Journal/Year : 2008

3. DeemEtAl_1958.csv:
   Title        : The Relationship between Electrical and Thermal Conductivities of Titanium Alloys
   Author(s)    : H.W. Deem-W.D. Wood-C.F. Lucks
   Journal/Year : 1958

4. Mills_2002.csv:
   Title        : Recommended values for thermophysical properties for commercial alloys
   Author(s)    : K.C. Mills
   Journal/Year : 2002

5. Nouari_2014.csv:
   Title        : On the Physics of Machining Titanium Alloys Interactions between Cutting Parameters Microstructure and Wear
   Author(s)    : M. Nouari-H. Makich
   Journal/Year : 2014

6. UmezawaEtAl_1992.csv:
   Title        : Electrical and thermal conductivities and magnetization of some austenitic steels titanium and titanium alloys at cryogenic temperatures
   Author(s)    : O. Umezawa-K. Ishikawa
   Journal/Year : 1992

7. ZieglerEtAl_1963.csv:
   Title        : Specific heat and thermaluctivity of four commercial titanium alloys from 20 to 300 K
   Author(s)    : W.T. Ziegler-J.C. Mullins-S.C.P Hwa
   Journal/Year : 1963

File: thermal_conductivity/lib/Ti_6Al_4V_UNS_R56400/RAW/references.txt
['Metals Handbook-10th ed.' 'ASM International' '1990']
 
['Measurement of the thermal conductivity of the supports of CUORE cryostat'
 'M. Barucci-L. Lolli-L. Risegari-G. Ventura' '2008']
 
['The Relationship between Electrical and Thermal Conductivities of Titanium Alloys'
 'H.W. Deem-W.D. Wood-C.F. Lucks' '1958']
 
['Recommended values for thermophysical properties for commercial alloys'
 'K.C. Mills' '2002']
 
['On the Physics of Machining Titanium Alloys Interactions between Cutting Parameters Microstructure and Wear'
 'M. Nouari-H. Makich' '2014']
 
['Electrical and thermal conductivities and magnetization of some austenitic steels titanium and titanium alloys at cryogenic temperatures'
 'O. Umezawa-K. Ishikawa' '1992']
 
['Specific heat and thermaluctivity of four commercial titanium alloys from 20 to 300 K'
 'W.T. Ziegler-J.C. Mullins-S.C.P Hwa' '1963']

File: thermal_conductivity/lib/Ti_6Al_4V_UNS_R56400/fits/Ti6Al4V_hi.txt
| Fit Type             | Low Temp             | High Temp             | Perc Err             | A             | B             | C             | D             | erf param             |
| ---------------------------------------------------------------------------------------------------------------------------------------------------------------------------------- |
| 3 order loglog       | 0.061                | 1173.150              | 13.131               | 4.84062e-02   | -4.37855e-01  | 1.72407e+00   | -1.41506e+00  | ^                     |

File: thermal_conductivity/lib/Titanium_15333/NIST/reference.txt
['Thermal Conductivity and Specific Heat Measurements of Candidate Structural Materials for the JWST Optical Bench, E.R. Canavan and J.G. Tuttle, Advances in Cryogenic Engineering Vol. 52, 2006, p. 233-240.']

File: thermal_conductivity/lib/Titanium_15333/references.txt
Fits:
1. Titanium_15333_NIST: NIST Cryogenic Material Database
2. Titanium_15333_Kellaris_2014: No reference available.

--------------------------------

File: thermal_conductivity/lib/Torlon/Torlon.txt
| Fit Type             | Low Temp             | High Temp             | a             | b             | c             | d             | A             | erf param             |
| --------------------------------------------------------------------------------------------------------------------------------------------------------------------------- |
| 3 order k/T          | 0.303                | 2.977                 | 1.34033e-03   | -8.17215e-03  | 1.52769e-02   | -7.52786e-04  | 0.00000e+00   | 0.00000e+00           | 
| 3 order loglog       | 1.000                | 1.000                 | 0.00000e+00   | 0.00000e+00   | 0.00000e+00   | 0.00000e+00   | 0.00000e+00   | 0.00000e+00           | 
| loglog               | 0.303                | 0.000                 | 1.34033e-03   | -8.17215e-03  | 1.52769e-02   | -7.52786e-04  | 0.00000e+00   | 0.00000e+00           |

File: thermal_conductivity/lib/Torlon/fits/Torlon.txt
| Fit Type             | Low Temp             | High Temp             | a             | b             | c             | d             | A             | erf param             |
| --------------------------------------------------------------------------------------------------------------------------------------------------------------------------- |
| 3 order k/T          | 0.303                | 2.977                 | 1.34033e-03   | -8.17215e-03  | 1.52769e-02   | -7.52786e-04  | 0.00000e+00   | 0.00000e+00           | 
| 3 order loglog       | 1.000                | 1.000                 | 0.00000e+00   | 0.00000e+00   | 0.00000e+00   | 0.00000e+00   | 0.00000e+00   | 0.00000e+00           | 
| loglog               | 0.303                | 2.977                 | 1.34033e-03   | -8.17215e-03  | 1.52769e-02   | -7.52786e-04  | 0.00000e+00   | 0.00000e+00           |

File: thermal_conductivity/lib/Torlon/references.txt
Fits:
1. Torlon_data: Data Fit (see references for included data)

--------------------------------

Data Sets:
1. TORLON 4301 ROD_2008.csv:
   Title        : TORLON 4301 ROD:
   Author(s)    : RunyanJones'
   Journal/Year : 2008

File: thermal_conductivity/lib/VESPEL/RAW/references.txt
1993 J. R. Olson SP22 rod.csv
['﻿Phonon Scattering and Transmission at Silicon-Helium Interfaces'
 'J. R. Olson' 'Cornell University 1993']
 
VESPEL SP-1 ROD_2008.csv
['VESPEL SP-1 ROD:' 'RunyanJones' '2008']
 
VESPEL SP-22 ROD_2008.csv
['VESPEL SP-22 ROD:' 'RunyanJones' '2008']

File: thermal_conductivity/lib/VESPEL/VESPEL.txt
| Fit Type             | Low Temp             | High Temp             | a             | b             | c             | d             | A             | erf param             |
| --------------------------------------------------------------------------------------------------------------------------------------------------------------------------- |
| 3 order k/T          | 0.322                | 3.032                 | 3.40509e-04   | -1.80723e-03  | 3.15702e-03   | 2.53032e-04   | 0.00000e+00   | 0.00000e+00           | 
| 3 order loglog       | 1.000                | 1.000                 | 0.00000e+00   | 0.00000e+00   | 0.00000e+00   | 0.00000e+00   | 0.00000e+00   | 0.00000e+00           | 
| loglog               | 0.322                | 1.000                 | 3.40509e-04   | -1.80723e-03  | 3.15702e-03   | 2.53032e-04   | 0.00000e+00   | 0.00000e+00           |

File: thermal_conductivity/lib/VESPEL/fits/VESPEL.txt
| Fit Type                   | Low Temp                   | High Temp                   | Perc Err                   | erf param                   | a                   | b                   | c                   | d                   |
| ---------------------------------------------------------------------------------------------------------------------------------------------------------------------------------------------------------------------------------------- |
| Nppoly                     | 0.070                      | 3.032                       | 26.015                     | -9.79994e-05                | 3.80718e-03         | -2.13106e-03        | 3.89512e-04         | 0.00e+00            | 
| polylog                    | 1.000                      | 1.000                       | 0.000                      | 0.00e+00                    | 0.00e+00            | 0.00e+00            | 0.00e+00            | 0.00e+00            | 
| Nppoly                     | 0.070                      | 3.032                       | 26.015                     | 0.00e+00                    | -9.79994e-05        | 3.80718e-03         | -2.13106e-03        | 3.89512e-04         |

File: thermal_conductivity/lib/Wood/references.txt
Fits:
1. Wood_Balsa_11_lbft3_NIST: NIST Cryogenic Material Database
2. Wood_Balsa_6_lbft3_NIST: NIST Cryogenic Material Database
3. Wood_Beechwood_flatwise_NIST: NIST Cryogenic Material Database
4. Wood_Beechwood_grain_NIST: NIST Cryogenic Material Database
5. Wood_MapleOak_Wagner: No reference available.

--------------------------------

File: thermal_conductivity/lib/Wood_MapleOak/references.txt
Fits:
1. Wood_MapleOak_Wagner: ['Thermal Conductivity of Wood at Low Temperatures'
 'Th. Wagner - S. Götz - G. Eska' 'Cryogenics 1994 Volume 34 Number 8']

--------------------------------
