Repository: CMB-S4/Cryogenic_Material_Properties

# Cryogenic_Material_Properties

## Description
**A compilation of material properties, fits, and plots at cryogenic temperatures for use in design and testing of cryogenic systems.**

This Git Repository will serve to store raw thermal conductivity (TC) data and other material properties, plots, and analysis tools. The data is compiled from decades of published resources. The repository also includes the reference information for each set of measurements. 

The repository is being actively developed by Henry Nachman, Oorie Desai, and Dr. Nicholas Galitzki at the University of Texas at Austin.

If you have questions/feedback, or wish to contribute please contact:

File: tc_generic_20240620.txt
| Material Name                   | Fit Type                   | Low Temp                   | High Temp                   | Perc Err                   | erf param                   | a                   | b                   | c                   | d                   | e                   | f                   | g                   | h                   | i                   | A                   | B                   | C                   | D                   |
| -------------------------------------------------------------------------------------------------------------------------------------------------------------------------------------------------------------------------------------------------------------------------------------------------------------------------------------------------------------------------------------------------------------------------------------------------------------------------------- |
| Aluminum_1100                   | Nppoly                     | 0.264                      | 1.061                       | 6.458                      | 0.00e+00                    | -2.22005e+00        | 2.07719e+00         | 2.92536e+01         | -1.85104e+01        | 0.00e+00            | 0.00e+00            | 0.00e+00            | 0.00e+00            | 0.00e+00            | 0.00e+00            | 0.00e+00            | 0.00e+00            | 0.00e+00            | 
| Beryllium_Copper                | polylog                    | 2.000                      | 80.000                      | 2.0                        | 0.00e+00                    | -5.00150e-01        | 1.93190e+00         | -1.69540e+00        | 7.12180e-01         | 1.27880e+00         | -1.61450e+00        | 6.87220e-01         | -1.05010e-01        | 0.00e+00            | 0.00e+00            | 0.00e+00            | 0.00e+00            | 0.00e+00            | 
| Brass                           | polylog                    | 5.000                      | 116.000                     | 1.5                        | 0.00e+00                    | 2.10350e-02         | -1.01835e+00        | 4.54083e+00         | -5.03374e+00        | 3.20536e+00         | -1.12933e+00        | 1.74057e-01         | -3.81510e-03        | 0.00e+00            | 0.00e+00            | 0.00e+00            | 0.00e+00            | 0.00e+00            | 
| CFRP                            | Nppoly                     | 0.134                      | 4.842                       | 14.228                     | 0.00e+00                    | 3.99669e-03         | 5.20942e-03         | -2.17074e-03        | 2.49809e-04         | 0.00e+00            | 0.00e+00            | 0.00e+00            | 0.00e+00            | 0.00e+00            | 0.00e+00            | 0.00e+00            | 0.00e+00            | 0.00e+00            | 
| Constantan                      | TchebyLnT                  | 0.100                      | 300.000                     | ??                         | 0.00e+00                    | 6.00000e+00         | -2.31000e+00        | 5.71000e+00         | -4.21155e-01        | 4.51269e+00         | -6.81198e-01        | -4.50256e-01        | 1.00420e-01         | 6.45863e-02         | 0.00e+00            | 0.00e+00            | 0.00e+00            | 0.00e+00            | 
| Cu_OFHC_RRR50                   | NIST-copperfit             | 4.000                      | 300.000                     | 2.0                        | 0.00e+00                    | 1.87430e+00         | -4.15380e-01        | -6.01800e-01        | 1.32940e-01         | 2.64260e-01         | -2.19000e-02        | -5.12760e-02        | 1.48710e-03         | 3.72300e-03         | 0.00e+00            | 0.00e+00            | 0.00e+00            | 0.00e+00            | 
| G10_FR4                         | Nppoly                     | 0.304                      | 2.971                       | 4.296                      | 0.00e+00                    | -2.55459e-03        | 1.94298e-02         | -7.63211e-03        | 1.09025e-03         | 0.00e+00            | 0.00e+00            | 0.00e+00            | 0.00e+00            | 0.00e+00            | 0.00e+00            | 0.00e+00            | 0.00e+00            | 0.00e+00            | 
| Glass_FabricPolyester_He_warp   | polylog                    | 38.000                     | 300.000                     | 1.0                        | 0.00e+00                    | 6.89532e+02         | -2.54363e+03        | 3.96707e+03         | -3.40037e+03        | 1.73172e+03         | -5.24309e+02        | 8.74249e+01         | -6.19597e+00        | 0.00e+00            | 0.00e+00            | 0.00e+00            | 0.00e+00            | 0.00e+00            | 
| Graphite                        | lowTextrapolate            | 0.150                      | 1.000                       | ??                         | 0.00e+00                    | 3.00000e+02         | 1.00000e-02         | 1.76000e+00         | 5.10000e-03         | 0.00e+00            | 0.00e+00            | 0.00e+00            | 0.00e+00            | 0.00e+00            | 0.00e+00            | 0.00e+00            | 0.00e+00            | 0.00e+00            | 
| Inconel_718                     | polylog                    | 6.000                      | 275.000                     | 2.0                        | 0.00e+00                    | -8.28921e+00        | 3.94470e+01         | -8.34353e+01        | 9.81690e+01         | -6.72088e+01        | 2.67082e+01         | -5.72050e+00        | 5.11150e-01         | 0.00e+00            | 0.00e+00            | 0.00e+00            | 0.00e+00            | 0.00e+00            | 
| Invar_Fe36Ni                    | polylog                    | 4.000                      | 300.000                     | 2.0                        | 0.00e+00                    | -2.70640e+00        | 8.51910e+00         | -1.59230e+01        | 1.82760e+01         | -1.19116e+01        | 4.40318e+00         | -8.60180e-01        | 6.85080e-02         | 0.00e+00            | 0.00e+00            | 0.00e+00            | 0.00e+00            | 0.00e+00            | 
| Kapton                          | polylog                    | 4.000                      | 300.000                     | 2.0                        | 0.00e+00                    | 5.73101e+00         | -3.95199e+01        | 7.99313e+01         | -8.38572e+01        | 5.09157e+01         | -1.79835e+01        | 3.42413e+00         | -2.71330e-01        | 0.00e+00            | 0.00e+00            | 0.00e+00            | 0.00e+00            | 0.00e+00            | 
| Ketron                          | Nppoly                     | 0.298                      | 2.851                       | 15.979                     | 0.00e+00                    | -1.14537e-04        | 8.60986e-03         | -5.86097e-03        | 1.14031e-03         | 0.00e+00            | 0.00e+00            | 0.00e+00            | 0.00e+00            | 0.00e+00            | 0.00e+00            | 0.00e+00            | 0.00e+00            | 0.00e+00            | 
| Kevlar49_Composite_Aramid       | NIST-experf                | 6.000                      | 302.000                     | 7                          | 0.00e+00                    | -2.65000e+00        | 1.98664e+00         | 1.24851e+00         | 5.70000e-01         | -8.00000e+00        | 7.77857e-01         | 0.00e+00            | 0.00e+00            | 0.00e+00            | 0.00e+00            | 0.00e+00            | 0.00e+00            | 0.00e+00            | 
| Lead                            | polylog                    | 4.000                      | 296.000                     | 2.0                        | 0.00e+00                    | 3.89635e+01         | -2.21405e+02        | 5.97566e+02         | -9.00938e+02        | 8.16405e+02         | -4.55083e+02        | 1.52940e+02         | -2.84512e+01        | 2.25162e+00         | 0.00e+00            | 0.00e+00            | 0.00e+00            | 0.00e+00            | 
| Macor                           | Nppoly                     | 0.337                      | 3.213                       | 4.722                      | 0.00e+00                    | -1.19627e-03        | 4.61593e-03         | 9.70551e-04         | -2.26171e-04        | 0.00e+00            | 0.00e+00            | 0.00e+00            | 0.00e+00            | 0.00e+00            | 0.00e+00            | 0.00e+00            | 0.00e+00            | 0.00e+00            | 
| Manganin                        | Nppoly                     | 0.010                      | 1.020                       | 6.758                      | 0.00e+00                    | 4.57977e-02         | 1.46864e-01         | -3.16925e-01        | 2.15594e-01         | 0.00e+00            | 0.00e+00            | 0.00e+00            | 0.00e+00            | 0.00e+00            | 0.00e+00            | 0.00e+00            | 0.00e+00            | 0.00e+00            | 
| Molybdenum                      | polylog                    | 2.000                      | 373.000                     | 3.0                        | 0.00e+00                    | 1.07826e+01         | -7.21307e+01        | 2.28574e+02         | -3.84504e+02        | 3.81438e+02         | -2.28838e+02        | 8.12666e+01         | -1.56910e+01        | 1.26814e+00         | 0.00e+00            | 0.00e+00            | 0.00e+00            | 0.00e+00            | 
| MylarPET                        | polylog                    | 1.000                      | 83.000                      | 1.0                        | 0.00e+00                    | -1.37737e+00        | -3.40668e+00        | 2.05842e+01         | -5.31244e+01        | 7.32476e+01         | -5.76546e+01        | 2.61192e+01         | -6.34790e+00        | 6.40331e-01         | 0.00e+00            | 0.00e+00            | 0.00e+00            | 0.00e+00            | 
| NbTi                            | polylog                    | 0.116                      | 9.232                       | 23.505                     | -1.00000e+00                | 0.00e+00            | 0.00e+00            | 0.00e+00            | 0.00e+00            | 0.00e+00            | 0.00e+00            | 0.00e+00            | 0.00e+00            | 0.00e+00            | -2.31297e+00        | 1.48727e+00         | 2.62388e-01         | 4.44392e-01         | 
| Nichrome                        | polylog                    | 4.000                      | 300.000                     | ??                         | 0.00e+00                    | -1.50540e+00        | 1.40318e+00         | 1.71974e-01         | -1.29564e-01        | 0.00e+00            | 0.00e+00            | 0.00e+00            | 0.00e+00            | 0.00e+00            | 0.00e+00            | 0.00e+00            | 0.00e+00            | 0.00e+00            | 
| Nickel_Steel_Fe_2.25_Ni         | polylog                    | 4.000                      | 300.000                     | 2.0                        | 0.00e+00                    | -3.57850e+00        | 2.08040e+01         | -5.58260e+01        | 8.78120e+01         | -8.35016e+01        | 4.90800e+01         | -1.74348e+01        | 3.42770e+00         | -2.86220e-01        | 0.00e+00            | 0.00e+00            | 0.00e+00            | 0.00e+00            | 
| Nylon                           | polylog                    | 4.000                      | 300.000                     | 2.0                        | 0.00e+00                    | -2.61350e+00        | 2.32390e+00         | -4.75860e+00        | 7.16020e+00         | -4.91550e+00        | 1.63240e+00         | -2.50700e-01        | 1.31000e-02         | 0.00e+00            | 0.00e+00            | 0.00e+00            | 0.00e+00            | 0.00e+00            | 
| Phosbronze                      | lowTextrapolate            | 0.010                      | 4.000                       | ??                         | 0.00e+00                    | 4.00000e+00         | 1.00000e-02         | 1.00000e+00         | 3.60000e-01         | 1.00000e-02         | 0.00e+00            | 0.00e+00            | 0.00e+00            | 0.00e+00            | 0.00e+00            | 0.00e+00            | 0.00e+00            | 0.00e+00            | 
| Platinum                        | polylog                    | 3.000                      | 298.000                     | 3.0                        | 0.00e+00                    | -7.33450e+00        | 8.08550e+01         | -2.68441e+02        | 4.81629e+02         | -5.03890e+02        | 3.14813e+02         | -1.15699e+02        | 2.30957e+01         | -1.93362e+00        | 0.00e+00            | 0.00e+00            | 0.00e+00            | 0.00e+00            | 
| Polystyrene_2.0_lbft3           | polylog                    | 33.000                     | 300.000                     | 2.0                        | 0.00e+00                    | -1.14545e+03        | 4.08602e+03         | -6.23429e+03        | 5.26011e+03         | -2.64991e+03        | 7.97037e+02         | -1.32524e+02        | 9.39680e+00         | 0.00e+00            | 0.00e+00            | 0.00e+00            | 0.00e+00            | 0.00e+00            | 
| Polyurethane_2.0_lbft3_CO2      | polylog                    | 100.000                    | 300.000                     | 1.0                        | 0.00e+00                    | 3.78843e+03         | -7.64266e+03        | 4.59245e+03         | 7.78842e+02         | -2.21443e+03        | 1.09029e+03         | -2.35635e+02        | 1.96609e+01         | 0.00e+00            | 0.00e+00            | 0.00e+00            | 0.00e+00            | 0.00e+00            | 
| PVC_1.25_lbft3_air              | polylog                    | 100.000                    | 300.000                     | 1.5                        | 0.00e+00                    | 1.13146e+04         | -3.08243e+04        | 3.49642e+04         | -2.11414e+04        | 7.18743e+03         | -1.30271e+03        | 9.83525e+01         | 0.00e+00            | 0.00e+00            | 0.00e+00            | 0.00e+00            | 0.00e+00            | 0.00e+00            | 
| Stainless_Steel                 | comppoly                   | 0.045                      | 1672.000                    | 6.148                      | 1.19471e+02                 | 5.89480e-02         | 3.84607e-03         | -6.66839e-05        | 3.13158e-07         | 0.00e+00            | 0.00e+00            | 0.00e+00            | 0.00e+00            | 0.00e+00            | -1.56968e+00        | 2.82413e+00         | -1.09799e+00        | 1.61695e-01         | 
| Teflon                          | polylog                    | 4.000                      | 300.000                     | 5.0                        | 0.00e+00                    | 2.73800e+00         | -3.06770e+01        | 8.94300e+01         | -1.36990e+02        | 1.24690e+02         | -6.95560e+01        | 2.33200e+01         | -4.31350e+00        | 3.38290e-01         | 0.00e+00            | 0.00e+00            | 0.00e+00            | 0.00e+00            | 
| Ti6Al4V                         | 3 order polylog            | 0.061                      | 1173.150                    | 11.491                     | -1.41506e+00                | 0.00e+00            | 0.00e+00            | 0.00e+00            | 0.00e+00            | 0.00e+00            | 0.00e+00            | 0.00e+00            | 0.00e+00            | 0.00e+00            | 1.72407e+00         | -4.37855e-01        | 4.84062e-02         | 0.00e+00            | 
| Titanium_15333                  | polylog                    | 1.400                      | 300.000                     | 3.0                        | 0.00e+00                    | -2.39879e+00        | 8.97074e+00         | -2.91929e+01        | 5.48714e+01         | -5.96714e+01        | 3.88932e+01         | -1.49418e+01        | 3.11162e+00         | -2.70453e-01        | 0.00e+00            | 0.00e+00            | 0.00e+00            | 0.00e+00            | 
| Torlon                          | Nppoly                     | 0.303                      | 2.977                       | 3.265                      | 0.00e+00                    | -7.52786e-04        | 1.52769e-02         | -8.17215e-03        | 1.34033e-03         | 0.00e+00            | 0.00e+00            | 0.00e+00            | 0.00e+00            | 0.00e+00            | 0.00e+00            | 0.00e+00            | 0.00e+00            | 0.00e+00            | 
| VESPEL                          | Nppoly                     | 0.322                      | 3.032                       | 26.714                     | 0.00e+00                    | 2.53032e-04         | 3.15702e-03         | -1.80723e-03        | 3.40509e-04         | 0.00e+00            | 0.00e+00            | 0.00e+00            | 0.00e+00            | 0.00e+00            | 0.00e+00            | 0.00e+00            | 0.00e+00            | 0.00e+00            |

File: thermal_conductivity_compilation.txt
| Material Name             | Fit Type             | Low Temp             | High Temp             | a             | b             | c             | d             | e             | f             | g             | h             | i             | A             | erf param             | B             | C             | D             |
| --------------------------------------------------------------------------------------------------------------------------------------------------------------------------------------------------------------------------------------------------------------------------------------------------------------------------------------- |
|  1100 Aluminum (UNS A91100) | NIST-1               | 4.000                | 300.000               | 2.33917e+01   | -1.48573e+02  | 4.22192e+02   | -6.53666e+02  | 6.07040e+02   | -3.46152e+02  | 1.18428e+02   | -2.22781e+01  | 1.77019e+00   | ^             | ^                     | ^             | ^             | ^             | 
|  3003F Aluminum (UNS A93003) | NIST-1               | 4.000                | 300.000               | 6.37360e-01   | -1.14370e+00  | 7.46240e+00   | -1.26905e+01  | 1.19165e+01   | -6.18721e+00  | 1.63939e+00   | -1.72667e-01  | 0.00000e+00   | ^             | ^                     | ^             | ^             | ^             | 
|  304 Stainless (UNS S30400) | NIST-1               | 4.000                | 300.000               | -1.40870e+00  | 1.39820e+00   | 2.54300e-01   | -6.26000e-01  | 2.33400e-01   | 4.25600e-01   | -4.65800e-01  | 1.65000e-01   | -1.99000e-02  | ^             | ^                     | ^             | ^             | ^             | 
|  304L Stainless (UNS S30403) | NIST-1               | 4.000                | 300.000               | -1.40870e+00  | 1.39820e+00   | 2.54300e-01   | -6.26000e-01  | 2.33400e-01   | 4.25600e-01   | -4.65800e-01  | 1.65000e-01   | -1.99000e-02  | ^             | ^                     | ^             | ^             | ^             | 
|  310 Stainless (UNS S31000) | NIST-1               | 4.000                | 300.000               | -8.19070e-01  | -2.19670e+00  | 9.10590e+00   | -1.30780e+01  | 1.08530e+01   | -5.12690e+00  | 1.25830e+00   | -1.23950e-01  | 0.00000e+00   | ^             | ^                     | ^             | ^             | ^             | 
|  316 Stainless            | NIST-1               | 4.000                | 300.000               | -1.40870e+00  | 1.39820e+00   | 2.54300e-01   | -6.26000e-01  | 2.33400e-01   | 4.25600e-01   | -4.65800e-01  | 1.65000e-01   | -1.99000e-02  | ^             | ^                     | ^             | ^             | ^             | 
|  5083 Aluminum (UNS A95083) | NIST-1               | 4.000                | 300.000               | -9.09330e-01  | 5.75100e+00   | -1.11120e+01  | 1.36120e+01   | -9.39770e+00  | 3.68730e+00   | -7.72950e-01  | 6.73360e-02   | 0.00000e+00   | ^             | ^                     | ^             | ^             | ^             | 
|  6061-T6 Aluminum (UNS A96061) | NIST-1               | 4.000                | 300.000               | 7.91800e-02   | 1.09570e+00   | -7.27700e-02  | 8.08400e-02   | 2.80300e-02   | -9.46400e-02  | 4.17900e-02   | -5.71000e-03  | 0.00000e+00   | ^             | ^                     | ^             | ^             | ^             | 
|  6063-T5 Aluminum (UNS A96063) | NIST-1               | 4.000                | 296.000               | 2.24014e+01   | -1.41134e+02  | 3.94955e+02   | -6.01154e+02  | 5.47832e+02   | -3.05997e+02  | 1.02387e+02   | -1.88102e+01  | 1.45769e+00   | ^             | ^                     | ^             | ^             | ^             | 
|  Balsa                    | NIST-1               | 88.000               | 300.000               | 4.17245e+03   | -1.13100e+04  | 1.27451e+04   | -7.64758e+03  | 2.57731e+03   | -4.62538e+02  | 3.45351e+01   | 0.00000e+00   | 0.00000e+00   | ^             | ^                     | ^             | ^             | ^             | 
|  Beechwood-Phenolic       | NIST-1               | 92.000               | 300.000               | -1.37511e+03  | 3.74069e+03   | -4.23847e+03  | 2.55933e+03   | -8.68607e+02  | 1.57102e+02   | -1.18296e+01  | 0.00000e+00   | 0.00000e+00   | ^             | ^                     | ^             | ^             | ^             | 
|  Beryllium Copper         | NIST-1               | 2.000                | 80.000                | -5.00150e-01  | 1.93190e+00   | -1.69540e+00  | 7.12180e-01   | 1.27880e+00   | -1.61450e+00  | 6.87220e-01   | -1.05010e-01  | 0.00000e+00   | ^             | ^                     | ^             | ^             | ^             | 
|  Brass (UNS C26000)       | NIST-1               | 5.000                | 116.000               | 2.10350e-02   | -1.01835e+00  | 4.54083e+00   | -5.03374e+00  | 3.20536e+00   | -1.12933e+00  | 1.74057e-01   | -3.81510e-03  | 0.00000e+00   | ^             | ^                     | ^             | ^             | ^             | 
|  G-10 CR (Fiberglass Epoxy) | NIST-1               | 4.000                | 300.000               | -4.12360e+00  | 1.37880e+01   | -2.60680e+01  | 2.62720e+01   | -1.46630e+01  | 4.49540e+00   | -6.90500e-01  | 3.97000e-02   | 0.00000e+00   | ^             | ^                     | ^             | ^             | ^             | 
|  Glass Fabric - Polyester | NIST-1               | 38.000               | 300.000               | 6.89532e+02   | -2.54363e+03  | 3.96707e+03   | -3.40037e+03  | 1.73172e+03   | -5.24309e+02  | 8.74249e+01   | -6.19597e+00  | 0.00000e+00   | ^             | ^                     | ^             | ^             | ^             | 
|  Inconel 718 (UNS N107718) | NIST-1               | 6.000                | 275.000               | -8.28921e+00  | 3.94470e+01   | -8.34353e+01  | 9.81690e+01   | -6.72088e+01  | 2.67082e+01   | -5.72050e+00  | 5.11150e-01   | 0.00000e+00   | ^             | ^                     | ^             | ^             | ^             | 
|  Invar (Fe-36Ni) (UNS K93600) | NIST-1               | 4.000                | 300.000               | -2.70640e+00  | 8.51910e+00   | -1.59230e+01  | 1.82760e+01   | -1.19116e+01  | 4.40318e+00   | -8.60180e-01  | 6.85080e-02   | 0.00000e+00   | ^             | ^                     | ^             | ^             | ^             | 
|  Kevlar 49 (Composite)    | NIST-1               | 6.000                | 302.000               | -2.65000e+00  | 1.98664e+00   | 1.24851e+00   | 5.70000e-01   | -8.00000e+00  | 7.77857e-01   | ^             | ^             | ^             | ^             | ^                     | ^             | ^             | ^             | 
|  Kevlar 49 (Fiber)        | NIST-1               | 0.100                | 291.000               | -2.42190e+00  | 1.98664e+00   | 1.25744e+00   | 9.61209e-01   | -9.61060e+00  | 7.77857e-01   | ^             | ^             | ^             | ^             | ^                     | ^             | ^             | ^             | 
|  Lead                     | NIST-1               | 4.000                | 296.000               | 3.89635e+01   | -2.21405e+02  | 5.97566e+02   | -9.00938e+02  | 8.16405e+02   | -4.55083e+02  | 1.52940e+02   | -2.84512e+01  | 2.25162e+00   | ^             | ^                     | ^             | ^             | ^             | 
|  Molybdenum               | NIST-1               | 2.000                | 373.000               | 1.07826e+01   | -7.21307e+01  | 2.28574e+02   | -3.84504e+02  | 3.81438e+02   | -2.28838e+02  | 8.12666e+01   | -1.56910e+01  | 1.26814e+00   | ^             | ^                     | ^             | ^             | ^             | 
|  Nickel Steel (Fe-2.25 Ni) | NIST-1               | 4.000                | 300.000               | -3.57850e+00  | 2.08040e+01   | -5.58260e+01  | 8.78120e+01   | -8.35016e+01  | 4.90800e+01   | -1.74348e+01  | 3.42770e+00   | -2.86220e-01  | ^             | ^                     | ^             | ^             | ^             | 
|  Nickel Steel (Fe-3.25 Ni) (UNS S20103) | NIST-1               | 4.000                | 300.000               | 8.94810e-01   | -8.19980e+00  | 2.20960e+01   | -2.76450e+01  | 1.97524e+01   | -8.11130e+00  | 1.77866e+00   | -1.61720e-01  | 0.00000e+00   | ^             | ^                     | ^             | ^             | ^             | 
|  Nickel Steel (Fe-5.0 Ni) (UNS S20153) | NIST-1               | 4.000                | 300.000               | -5.72450e-01  | -3.35930e-01  | 3.93790e+00   | -5.45890e+00  | 4.23370e+00   | -1.86530e+00  | 4.32230e-01   | -4.12070e-02  | 0.00000e+00   | ^             | ^                     | ^             | ^             | ^             | 
|  Nickel Steel (Fe-9.0 Ni) (UNS S21800) | NIST-1               | 4.000                | 300.000               | -7.12785e-02  | -3.48735e+00  | 1.06547e+01   | -1.29153e+01  | 8.89066e+00   | -3.51482e+00  | 7.43643e-01   | -6.57884e-02  | 0.00000e+00   | ^             | ^                     | ^             | ^             | ^             | 
|  Platinum                 | NIST-1               | 3.000                | 298.000               | -7.33450e+00  | 8.08550e+01   | -2.68441e+02  | 4.81629e+02   | -5.03890e+02  | 3.14813e+02   | -1.15699e+02  | 2.30957e+01   | -1.93362e+00  | ^             | ^                     | ^             | ^             | ^             | 
|  Polyamide (Nylon)        | NIST-1               | 4.000                | 300.000               | -2.61350e+00  | 2.32390e+00   | -4.75860e+00  | 7.16020e+00   | -4.91550e+00  | 1.63240e+00   | -2.50700e-01  | 1.31000e-02   | 0.00000e+00   | ^             | ^                     | ^             | ^             | ^             | 
|  Polyethylene Terephthalate | NIST-1               | 1.000                | 83.000                | -1.37737e+00  | -3.40668e+00  | 2.05842e+01   | -5.31244e+01  | 7.32476e+01   | -5.76546e+01  | 2.61192e+01   | -6.34790e+00  | 6.40331e-01   | ^             | ^                     | ^             | ^             | ^             | 
|  Polyimide (Kapton)       | NIST-1               | 4.000                | 300.000               | 5.73101e+00   | -3.95199e+01  | 7.99313e+01   | -8.38572e+01  | 5.09157e+01   | -1.79835e+01  | 3.42413e+00   | -2.71330e-01  | 0.00000e+00   | ^             | ^                     | ^             | ^             | ^             | 
|  Polystyrene              | NIST-1               | 90.000               | 300.000               | -1.55750e+03  | 3.98470e+03   | -3.94024e+03  | 1.64967e+03   | 1.28010e+01   | -2.94262e+02  | 1.19590e+02   | -2.06301e+01  | 1.36067e+00   | ^             | ^                     | ^             | ^             | ^             | 
|  Polyurethane             | NIST-1               | 76.000               | 300.000               | -3.21868e+03  | 9.20161e+03   | -1.09567e+04  | 6.95010e+03   | -2.47694e+03  | 4.70284e+02   | -3.71669e+01  | 0.00000e+00   | 0.00000e+00   | ^             | ^                     | ^             | ^             | ^             | 
|  PVC (Polyvinyl Chloride) | NIST-1               | 100.000              | 300.000               | 1.13146e+04   | -3.08243e+04  | 3.49642e+04   | -2.11414e+04  | 7.18743e+03   | -1.30271e+03  | 9.83525e+01   | 0.00000e+00   | 0.00000e+00   | ^             | ^                     | ^             | ^             | ^             | 
|  Teflon                   | NIST-1               | 4.000                | 300.000               | 2.73800e+00   | -3.06770e+01  | 8.94300e+01   | -1.36990e+02  | 1.24690e+02   | -6.95560e+01  | 2.33200e+01   | -4.31350e+00  | 3.38290e-01   | ^             | ^                     | ^             | ^             | ^             | 
|  Ti 6Al 4V (UNS R56400)   | NIST-1               | 23.000               | 300.000               | -5.10788e+03  | 1.92404e+04   | -3.07891e+04  | 2.71348e+04   | -1.42264e+04  | 4.43822e+03   | -7.63078e+02  | 5.57966e+01   | 0.00000e+00   | ^             | ^                     | ^             | ^             | ^             | 
|  Titanium 15-3-3-3        | NIST-1               | 1.400                | 300.000               | -2.39879e+00  | 8.97074e+00   | -2.91929e+01  | 5.48714e+01   | -5.96714e+01  | 3.88932e+01   | -1.49418e+01  | 3.11162e+00   | -2.70453e-01  | ^             | ^                     | ^             | ^             | ^             | 
| Aluminum                  | loglog               | 0.264                | 1.061                 | -1.85104e+01  | 2.92536e+01   | 2.07719e+00   | -2.22005e+00  | ^             | ^             | ^             | ^             | ^             | 0.00000e+00   | 0.00000e+00           | ^             | ^             | ^             | 
| Aluminum1                 | loglog               | 0.264                | 1.061                 | -1.85104e+01  | 2.92536e+01   | 2.07719e+00   | -2.22005e+00  | ^             | ^             | ^             | ^             | ^             | 0.00000e+00   | 0.00000e+00           | ^             | ^             | ^             | 
| CFRP                      | loglog               | 0.134                | 4.842                 | 2.49809e-04   | -2.17074e-03  | 5.20942e-03   | 3.99669e-03   | ^             | ^             | ^             | ^             | ^             | 0.00000e+00   | 0.00000e+00           | ^             | ^             | ^             | 
| Clearwater                | loglog               | 0.134                | 4.842                 | 2.64819e-04   | -2.54810e-03  | 6.89859e-03   | 3.33889e-03   | ^             | ^             | ^             | ^             | ^             | 0.00000e+00   | 0.00000e+00           | ^             | ^             | ^             | 
| DPP                       | loglog               | 0.698                | 4.020                 | 9.26410e-05   | -1.26809e-03  | 4.36685e-03   | 1.05799e-03   | ^             | ^             | ^             | ^             | ^             | 0.00000e+00   | 0.00000e+00           | ^             | ^             | ^             | 
| Fiberglass                | loglog               | 0.304                | 2.971                 | 1.09025e-03   | -7.63211e-03  | 1.94298e-02   | -2.55459e-03  | ^             | ^             | ^             | ^             | ^             | 0.00000e+00   | 0.00000e+00           | ^             | ^             | ^             | 
| Graphlite                 | loglog               | 0.309                | 4.015                 | 5.71214e-04   | -4.47993e-03  | 9.72794e-03   | 2.98036e-03   | ^             | ^             | ^             | ^             | ^             | 0.00000e+00   | 0.00000e+00           | ^             | ^             | ^             | 
| Ketron                    | loglog               | 0.298                | 2.851                 | 1.14031e-03   | -5.86097e-03  | 8.60986e-03   | -1.14537e-04  | ^             | ^             | ^             | ^             | ^             | 0.00000e+00   | 0.00000e+00           | ^             | ^             | ^             | 
| Macor                     | loglog               | 0.337                | 3.213                 | -2.26171e-04  | 9.70551e-04   | 4.61593e-03   | -1.19627e-03  | ^             | ^             | ^             | ^             | ^             | 0.00000e+00   | 0.00000e+00           | ^             | ^             | ^             | 
| SS304                     | loglog               | 0.385                | 1672.000              | 1.74867e-09   | -1.33850e-06  | 9.93037e-05   | 9.42608e-02   | ^             | ^             | ^             | ^             | ^             | -1.02137e+00  | 6.07143e+02           | 9.53202e+00   | -2.90886e+01  | 3.04565e+01   | 
| SS310                     | loglog               | 0.374                | 1273.150              | 4.50594e-02   | -1.66211e-01  | 2.00471e-01   | -4.44485e-03  | ^             | ^             | ^             | ^             | ^             | 4.81506e-02   | 1.21329e+01           | -2.21432e-01  | 6.46708e-01   | 1.25346e-01   | 
| SS316                     | loglog               | 0.045                | 1670.150              | 2.28429e-06   | -2.24513e-04  | 6.91304e-03   | 4.78351e-02   | ^             | ^             | ^             | ^             | ^             | 1.09896e-01   | 5.70525e+01           | -7.26205e-01  | 1.97904e+00   | -9.78724e-01  | 
| SS321                     | loglog               | 0.393                | 1623.194              | 2.82546e-08   | -1.32457e-05  | 1.45849e-03   | 6.73329e-02   | ^             | ^             | ^             | ^             | ^             | 1.39397e-01   | 3.00000e+02           | -1.10551e+00  | 3.39910e+00   | -2.59064e+00  | 
| Steel                     | loglog               | 0.045                | 1672.000              | 3.50499e-11   | -9.17445e-09  | -9.03202e-05  | 8.20664e-02   | ^             | ^             | ^             | ^             | ^             | 2.11911e+02   | 1.41840e+03           | -2.02502e+03  | 6.45097e+03   | -6.84924e+03  | 
| Ti-6Al-4V                 | loglog               | 0.057                | 1173.150              | 2.00856e-06   | -2.65948e-04  | 8.83421e-03   | 2.11774e-02   | ^             | ^             | ^             | ^             | ^             | 4.64694e-01   | 8.20600e+01           | -3.19627e+00  | 7.71656e+00   | -5.71575e+00  | 
| Torlon                    | loglog               | 0.303                | 2.977                 | 1.34033e-03   | -8.17215e-03  | 1.52769e-02   | -7.52786e-04  | ^             | ^             | ^             | ^             | ^             | 0.00000e+00   | 0.00000e+00           | ^             | ^             | ^             | 
| VESPEL                    | loglog               | 0.322                | 3.032                 | 3.40509e-04   | -1.80723e-03  | 3.15702e-03   | 2.53032e-04   | ^             | ^             | ^             | ^             | ^             | 0.00000e+00   | 0.00000e+00           | ^             | ^             | ^             | 
| Wood                      | powerlaw             | 0.034                | 1000.000              | 9.30000e+00   | 2.70000e+00   | ^             | ^             | ^             | ^             | ^             | ^             | ^             | ^             | ^                     | ^             | ^             | ^             |
