Repository: CMB-S4/Cryogenic_Material_Properties

# Cryogenic_Material_Properties

## Description
**A compilation of material properties, fits, and plots at cryogenic temperatures for use in design and testing of cryogenic systems.**

This Git Repository will serve to store raw thermal conductivity (TC) data and other material properties, plots, and analysis tools. The data is compiled from decades of published resources. The repository also includes the reference information for each set of measurements. 

The repository is being actively developed by Henry Nachman, Oorie Desai, and Dr. Nicholas Galitzki at the University of Texas at Austin.

If you have questions/feedback, or wish to contribute please contact:

File: tc_other_fits_20240604.txt
| Material Name                   | Fit Type                   | Low Temp                   | High Temp                   | Perc Err                   | a                   | b                   | c                   | d                   | e                   | f                   | g                   | h                   | i                   | A                   | B                   | C                   | D                   | E                   | F                   | erf param                   |
| ---------------------------------------------------------------------------------------------------------------------------------------------------------------------------------------------------------------------------------------------------------------------------------------------------------------------------------------------------------------------------------------------------------------------------------------------------------------------------------------------------------------------------- |
| Aluminum_1100                   | polylog                    | 4.000                      | 300.000                     | 2.0                        | 1.77019e+00         | -2.22781e+01        | 1.18428e+02         | -3.46152e+02        | 6.07040e+02         | -6.53666e+02        | 4.22192e+02         | -1.48573e+02        | 2.33917e+01         | 0.00e+00            | 0.00e+00            | 0.00e+00            | 0.00e+00            | 0.00e+00            | 0.00e+00            | 0.00e+00                    | 
| Aluminum_3003F                  | polylog                    | 4.000                      | 300.000                     | 2.0                        | 0.00000e+00         | -1.72667e-01        | 1.63939e+00         | -6.18721e+00        | 1.19165e+01         | -1.26905e+01        | 7.46240e+00         | -1.14370e+00        | 6.37360e-01         | 0.00e+00            | 0.00e+00            | 0.00e+00            | 0.00e+00            | 0.00e+00            | 0.00e+00            | 0.00e+00                    | 
| Aluminum_5083O                  | polylog                    | 4.000                      | 300.000                     | 1.0                        | 0.00000e+00         | 6.73360e-02         | -7.72950e-01        | 3.68730e+00         | -9.39770e+00        | 1.36120e+01         | -1.11120e+01        | 5.75100e+00         | -9.09330e-01        | 0.00e+00            | 0.00e+00            | 0.00e+00            | 0.00e+00            | 0.00e+00            | 0.00e+00            | 0.00e+00                    | 
| Aluminum_6061T6                 | polylog                    | 4.000                      | 300.000                     | 0.5                        | 0.00000e+00         | -5.71000e-03        | 4.17900e-02         | -9.46400e-02        | 2.80300e-02         | 8.08400e-02         | -7.27700e-02        | 1.09570e+00         | 7.91800e-02         | 0.00e+00            | 0.00e+00            | 0.00e+00            | 0.00e+00            | 0.00e+00            | 0.00e+00            | 0.00e+00                    | 
| Aluminum_6063T5                 | polylog                    | 4.000                      | 296.000                     | 2.0                        | 1.45769e+00         | -1.88102e+01        | 1.02387e+02         | -3.05997e+02        | 5.47832e+02         | -6.01154e+02        | 3.94955e+02         | -1.41134e+02        | 2.24014e+01         | 0.00e+00            | 0.00e+00            | 0.00e+00            | 0.00e+00            | 0.00e+00            | 0.00e+00            | 0.00e+00                    | 
| Beryllium_Copper                | polylog                    | 2.000                      | 80.000                      | 2.0                        | 0.00000e+00         | -1.05010e-01        | 6.87220e-01         | -1.61450e+00        | 1.27880e+00         | 7.12180e-01         | -1.69540e+00        | 1.93190e+00         | -5.00150e-01        | 0.00e+00            | 0.00e+00            | 0.00e+00            | 0.00e+00            | 0.00e+00            | 0.00e+00            | 0.00e+00                    | 
| Brass                           | polylog                    | 5.000                      | 116.000                     | 1.5                        | 0.00000e+00         | -3.81510e-03        | 1.74057e-01         | -1.12933e+00        | 3.20536e+00         | -5.03374e+00        | 4.54083e+00         | -1.01835e+00        | 2.10350e-02         | 0.00e+00            | 0.00e+00            | 0.00e+00            | 0.00e+00            | 0.00e+00            | 0.00e+00            | 0.00e+00                    | 
| Constantan                      | TchebyLnT                  | 0.100                      | 300.000                     | ??                         | 6.00000e+00         | -2.31000e+00        | 5.71000e+00         | -4.21155e-01        | 4.51269e+00         | -6.81198e-01        | -4.50256e-01        | 1.00420e-01         | 6.45863e-02         | 0.00e+00            | 0.00e+00            | 0.00e+00            | 0.00e+00            | 0.00e+00            | 0.00e+00            | 0.00e+00                    | 
| Cu_OFHC_RRR100                  | NIST-copperfit             | 4.000                      | 300.000                     | 1.0                        | 3.20700e-03         | 1.28100e-03         | -4.83100e-02        | -2.04300e-02        | 2.95050e-01         | 1.38710e-01         | -8.80680e-01        | -4.74610e-01        | 2.21540e+00         | 0.00e+00            | 0.00e+00            | 0.00e+00            | 0.00e+00            | 0.00e+00            | 0.00e+00            | 0.00e+00                    | 
| Cu_OFHC_RRR150                  | NIST-copperfit             | 4.000                      | 300.000                     | 2.0                        | 2.99880e-03         | 1.19690e-03         | -4.68970e-02        | -1.97130e-02        | 3.04750e-01         | 1.39420e-01         | -9.86150e-01        | -4.91800e-01        | 2.37970e+00         | 0.00e+00            | 0.00e+00            | 0.00e+00            | 0.00e+00            | 0.00e+00            | 0.00e+00            | 0.00e+00                    | 
| Cu_OFHC_RRR300                  | NIST-copperfit             | 4.000                      | 300.000                     | 1.0                        | 0.00000e+00         | 2.14700e-04         | 5.77300e-02         | 1.34200e-02         | -6.68300e-01        | -1.34600e-01        | 2.66900e+00         | 3.98100e-01         | 1.35700e+00         | 0.00e+00            | 0.00e+00            | 0.00e+00            | 0.00e+00            | 0.00e+00            | 0.00e+00            | 0.00e+00                    | 
| Cu_OFHC_RRR50                   | NIST-copperfit             | 4.000                      | 300.000                     | 2.0                        | 3.72300e-03         | 1.48710e-03         | -5.12760e-02        | -2.19000e-02        | 2.64260e-01         | 1.32940e-01         | -6.01800e-01        | -4.15380e-01        | 1.87430e+00         | 0.00e+00            | 0.00e+00            | 0.00e+00            | 0.00e+00            | 0.00e+00            | 0.00e+00            | 0.00e+00                    | 
| Cu_OFHC_RRR500                  | NIST-copperfit             | 4.000                      | 300.000                     | 2.0                        | 3.09640e-03         | 1.22260e-03         | -5.17270e-02        | -2.10500e-02        | 3.64440e-01         | 1.53620e-01         | -1.27770e+00        | -5.40740e-01        | 2.80750e+00         | 0.00e+00            | 0.00e+00            | 0.00e+00            | 0.00e+00            | 0.00e+00            | 0.00e+00            | 0.00e+00                    | 
| G10_CR_Normal                   | polylog                    | 4.000                      | 300.000                     | 5.0                        | 0.00000e+00         | 3.97000e-02         | -6.90500e-01        | 4.49540e+00         | -1.46630e+01        | 2.62720e+01         | -2.60680e+01        | 1.37880e+01         | -4.12360e+00        | 0.00e+00            | 0.00e+00            | 0.00e+00            | 0.00e+00            | 0.00e+00            | 0.00e+00            | 0.00e+00                    | 
| G10_CR_Warp                     | polylog                    | 4.000                      | 300.000                     | 5.0                        | -1.17010e-01        | 1.48806e+00         | -7.95635e+00        | 2.31778e+01         | -3.98754e+01        | 4.11625e+01         | -2.48998e+01        | 8.80228e+00         | -2.64827e+00        | 0.00e+00            | 0.00e+00            | 0.00e+00            | 0.00e+00            | 0.00e+00            | 0.00e+00            | 0.00e+00                    | 
| Glass_FabricPolyester_He_warp   | polylog                    | 38.000                     | 300.000                     | 1.0                        | 0.00000e+00         | -6.19597e+00        | 8.74249e+01         | -5.24309e+02        | 1.73172e+03         | -3.40037e+03        | 3.96707e+03         | -2.54363e+03        | 6.89532e+02         | 0.00e+00            | 0.00e+00            | 0.00e+00            | 0.00e+00            | 0.00e+00            | 0.00e+00            | 0.00e+00                    | 
| Glass_FabricPolyester_Ni_normal | polylog                    | 84.000                     | 300.000                     | 2.0                        | 0.00000e+00         | 0.00000e+00         | 3.79003e+01         | -4.75700e+02        | 2.47533e+03         | -6.83207e+03        | 1.05427e+04         | -8.61664e+03        | 2.90991e+03         | 0.00e+00            | 0.00e+00            | 0.00e+00            | 0.00e+00            | 0.00e+00            | 0.00e+00            | 0.00e+00                    | 
| Glass_FabricPolyester_Ni_warp   | polylog                    | 80.000                     | 300.000                     | 1.0                        | 0.00000e+00         | -1.23133e+01        | 1.41143e+02         | -6.13856e+02        | 1.10198e+03         | 5.17242e+01         | -3.24941e+03        | 4.63974e+03         | -2.14158e+03        | 0.00e+00            | 0.00e+00            | 0.00e+00            | 0.00e+00            | 0.00e+00            | 0.00e+00            | 0.00e+00                    | 
| Graphite                        | lowTextrapolate            | 0.150                      | 1.000                       | ??                         | 3.00000e+02         | 1.00000e-02         | 1.76000e+00         | 5.10000e-03         | 0.00e+00            | 0.00e+00            | 0.00e+00            | 0.00e+00            | 0.00e+00            | 0.00e+00            | 0.00e+00            | 0.00e+00            | 0.00e+00            | 0.00e+00            | 0.00e+00            | 0.00e+00                    | 
| Graphite_a                      | polylog                    | 0.060                      | 4.220                       | ??                         | -2.69698e+00        | 1.57311e+00         | 6.10351e-01         | 2.46304e-01         | -5.84836e-02        | -9.37299e-02        | -2.66527e-02        | 0.00e+00            | 0.00e+00            | 0.00e+00            | 0.00e+00            | 0.00e+00            | 0.00e+00            | 0.00e+00            | 0.00e+00            | 0.00e+00                    | 
| Graphite_brad                   | lowTextrapolate            | 0.100                      | 5.000                       | ??                         | 5.00000e+00         | 1.00000e-02         | 1.27150e+00         | 7.50000e-03         | 0.00e+00            | 0.00e+00            | 0.00e+00            | 0.00e+00            | 0.00e+00            | 0.00e+00            | 0.00e+00            | 0.00e+00            | 0.00e+00            | 0.00e+00            | 0.00e+00            | 0.00e+00                    | 
| Graphite_p                      | polylog                    | 0.060                      | 4.220                       | ??                         | -2.69559e+00        | 1.57652e+00         | 5.81122e-01         | 2.08721e-01         | 3.57325e-03         | 0.00e+00            | 0.00e+00            | 0.00e+00            | 0.00e+00            | 0.00e+00            | 0.00e+00            | 0.00e+00            | 0.00e+00            | 0.00e+00            | 0.00e+00            | 0.00e+00                    | 
| Inconel_718                     | polylog                    | 6.000                      | 275.000                     | 2.0                        | 0.00000e+00         | 5.11150e-01         | -5.72050e+00        | 2.67082e+01         | -6.72088e+01        | 9.81690e+01         | -8.34353e+01        | 3.94470e+01         | -8.28921e+00        | 0.00e+00            | 0.00e+00            | 0.00e+00            | 0.00e+00            | 0.00e+00            | 0.00e+00            | 0.00e+00                    | 
| Invar_Fe36Ni                    | polylog                    | 4.000                      | 300.000                     | 2.0                        | 0.00000e+00         | 6.85080e-02         | -8.60180e-01        | 4.40318e+00         | -1.19116e+01        | 1.82760e+01         | -1.59230e+01        | 8.51910e+00         | -2.70640e+00        | 0.00e+00            | 0.00e+00            | 0.00e+00            | 0.00e+00            | 0.00e+00            | 0.00e+00            | 0.00e+00                    | 
| Iron                            | NBS                        | 0.300                      | 1811.000                    | ??                         | 0.00e+00            | 0.00e+00            | 0.00e+00            | 0.00e+00            | 0.00e+00            | 0.00e+00            | 0.00e+00            | 0.00e+00            | 0.00e+00            | 0.00e+00            | 0.00e+00            | 0.00e+00            | 0.00e+00            | 0.00e+00            | 0.00e+00            | 0.00e+00                    | 
| Kapton                          | polylog                    | 4.000                      | 300.000                     | 2.0                        | 0.00000e+00         | -2.71330e-01        | 3.42413e+00         | -1.79835e+01        | 5.09157e+01         | -8.38572e+01        | 7.99313e+01         | -3.95199e+01        | 5.73101e+00         | 0.00e+00            | 0.00e+00            | 0.00e+00            | 0.00e+00            | 0.00e+00            | 0.00e+00            | 0.00e+00                    | 
| KaptonA                         | polylog                    | 4.000                      | 300.000                     | ??                         | 5.73101e+00         | -3.95199e+01        | 7.99313e+01         | -8.38572e+01        | 5.09157e+01         | -1.79835e+01        | 3.42413e+00         | -2.71330e-01        | 0.00000e+00         | 0.00e+00            | 0.00e+00            | 0.00e+00            | 0.00e+00            | 0.00e+00            | 0.00e+00            | 0.00e+00                    | 
| Kevlar49_Composite_Aramid       | NIST-experf                | 6.000                      | 302.000                     | 7                          | 7.77857e-01         | -8.00000e+00        | 5.70000e-01         | 1.24851e+00         | 1.98664e+00         | -2.65000e+00        | 0.00e+00            | 0.00e+00            | 0.00e+00            | 0.00e+00            | 0.00e+00            | 0.00e+00            | 0.00e+00            | 0.00e+00            | 0.00e+00            | 0.00e+00                    | 
| Kevlar49_Fiber_Aramid           | NIST-experf                | 0.100                      | 291.000                     | 3                          | 7.77857e-01         | -9.61060e+00        | 9.61209e-01         | 1.25744e+00         | 1.98664e+00         | -2.42190e+00        | 0.00e+00            | 0.00e+00            | 0.00e+00            | 0.00e+00            | 0.00e+00            | 0.00e+00            | 0.00e+00            | 0.00e+00            | 0.00e+00            | 0.00e+00                    | 
| Lead                            | polylog                    | 4.000                      | 296.000                     | 2.0                        | 2.25162e+00         | -2.84512e+01        | 1.52940e+02         | -4.55083e+02        | 8.16405e+02         | -9.00938e+02        | 5.97566e+02         | -2.21405e+02        | 3.89635e+01         | 0.00e+00            | 0.00e+00            | 0.00e+00            | 0.00e+00            | 0.00e+00            | 0.00e+00            | 0.00e+00                    | 
| Manganin                        | TchebyLnT                  | 0.100                      | 300.000                     | ??                         | 5.00000e+00         | -2.31000e+00        | 5.71000e+00         | -7.43946e-01        | 4.43023e+00         | -3.91106e-01        | -3.69351e-01        | 9.05807e-02         | 0.00e+00            | 0.00e+00            | 0.00e+00            | 0.00e+00            | 0.00e+00            | 0.00e+00            | 0.00e+00            | 0.00e+00                    | 
| Molybdenum                      | polylog                    | 2.000                      | 373.000                     | 3.0                        | 1.26814e+00         | -1.56910e+01        | 8.12666e+01         | -2.28838e+02        | 3.81438e+02         | -3.84504e+02        | 2.28574e+02         | -7.21307e+01        | 1.07826e+01         | 0.00e+00            | 0.00e+00            | 0.00e+00            | 0.00e+00            | 0.00e+00            | 0.00e+00            | 0.00e+00                    | 
| MylarPET                        | polylog                    | 1.000                      | 83.000                      | 1.0                        | 6.40331e-01         | -6.34790e+00        | 2.61192e+01         | -5.76546e+01        | 7.32476e+01         | -5.31244e+01        | 2.05842e+01         | -3.40668e+00        | -1.37737e+00        | 0.00e+00            | 0.00e+00            | 0.00e+00            | 0.00e+00            | 0.00e+00            | 0.00e+00            | 0.00e+00                    | 
| NbTi                            | lowTextrapolate            | 0.010                      | 2.000                       | ??                         | 4.00000e+00         | 1.00000e-02         | 2.00000e+00         | 2.70000e-02         | 1.00000e-02         | 0.00e+00            | 0.00e+00            | 0.00e+00            | 0.00e+00            | 0.00e+00            | 0.00e+00            | 0.00e+00            | 0.00e+00            | 0.00e+00            | 0.00e+00            | 0.00e+00                    | 
| Nichrome                        | polylog                    | 4.000                      | 300.000                     | ??                         | -1.50540e+00        | 1.40318e+00         | 1.71974e-01         | -1.29564e-01        | 0.00e+00            | 0.00e+00            | 0.00e+00            | 0.00e+00            | 0.00e+00            | 0.00e+00            | 0.00e+00            | 0.00e+00            | 0.00e+00            | 0.00e+00            | 0.00e+00            | 0.00e+00                    | 
| Nickel_Steel_Fe_2.25_Ni         | polylog                    | 4.000                      | 300.000                     | 2.0                        | -2.86220e-01        | 3.42770e+00         | -1.74348e+01        | 4.90800e+01         | -8.35016e+01        | 8.78120e+01         | -5.58260e+01        | 2.08040e+01         | -3.57850e+00        | 0.00e+00            | 0.00e+00            | 0.00e+00            | 0.00e+00            | 0.00e+00            | 0.00e+00            | 0.00e+00                    | 
| Nickel_Steel_Fe_3.25_Ni         | polylog                    | 4.000                      | 300.000                     | 2.0                        | 0.00000e+00         | -1.61720e-01        | 1.77866e+00         | -8.11130e+00        | 1.97524e+01         | -2.76450e+01        | 2.20960e+01         | -8.19980e+00        | 8.94810e-01         | 0.00e+00            | 0.00e+00            | 0.00e+00            | 0.00e+00            | 0.00e+00            | 0.00e+00            | 0.00e+00                    | 
| Nickel_Steel_Fe_5.0_Ni          | polylog                    | 4.000                      | 300.000                     | 2.0                        | 0.00000e+00         | -4.12070e-02        | 4.32230e-01         | -1.86530e+00        | 4.23370e+00         | -5.45890e+00        | 3.93790e+00         | -3.35930e-01        | -5.72450e-01        | 0.00e+00            | 0.00e+00            | 0.00e+00            | 0.00e+00            | 0.00e+00            | 0.00e+00            | 0.00e+00                    | 
| Nickel_Steel_Fe_9.0_Ni          | polylog                    | 4.000                      | 300.000                     | 2.0                        | 0.00000e+00         | -6.57884e-02        | 7.43643e-01         | -3.51482e+00        | 8.89066e+00         | -1.29153e+01        | 1.06547e+01         | -3.48735e+00        | -7.12785e-02        | 0.00e+00            | 0.00e+00            | 0.00e+00            | 0.00e+00            | 0.00e+00            | 0.00e+00            | 0.00e+00                    | 
| Nylon                           | polylog                    | 4.000                      | 300.000                     | 2.0                        | 0.00000e+00         | 1.31000e-02         | -2.50700e-01        | 1.63240e+00         | -4.91550e+00        | 7.16020e+00         | -4.75860e+00        | 2.32390e+00         | -2.61350e+00        | 0.00e+00            | 0.00e+00            | 0.00e+00            | 0.00e+00            | 0.00e+00            | 0.00e+00            | 0.00e+00                    | 
| Phosbronze                      | lowTextrapolate            | 0.010                      | 4.000                       | ??                         | 4.00000e+00         | 1.00000e-02         | 1.00000e+00         | 3.60000e-01         | 1.00000e-02         | 0.00e+00            | 0.00e+00            | 0.00e+00            | 0.00e+00            | 0.00e+00            | 0.00e+00            | 0.00e+00            | 0.00e+00            | 0.00e+00            | 0.00e+00            | 0.00e+00                    | 
| Phosbronze2                     | lowTextrapolate            | 0.010                      | 4.000                       | ??                         | 4.00000e+00         | 1.00000e-02         | 1.20000e+00         | 1.40000e-01         | 1.00000e-02         | 0.00e+00            | 0.00e+00            | 0.00e+00            | 0.00e+00            | 0.00e+00            | 0.00e+00            | 0.00e+00            | 0.00e+00            | 0.00e+00            | 0.00e+00            | 0.00e+00                    | 
| Phosbronze3                     | lowTextrapolate            | 0.010                      | 300.000                     | 0.000                      | 3.00000e+00         | 1.00000e-02         | 1.00000e+00         | 3.60000e-01         | 1.00000e-02         | 0.00e+00            | 0.00e+00            | 0.00e+00            | 0.00e+00            | -6.56571e-01        | 1.41239e+00         | 1.55107e-01         | -2.86123e-01        | 5.93604e-02         | 0.00000e+00         | 4.00000e+00                 | 
| Phosphorbronze                  | polylog                    | 1.000                      | 300.000                     | ??                         | -6.56571e-01        | 1.41239e+00         | 1.55107e-01         | -2.86123e-01        | 5.93604e-02         | 0.00e+00            | 0.00e+00            | 0.00e+00            | 0.00e+00            | 0.00e+00            | 0.00e+00            | 0.00e+00            | 0.00e+00            | 0.00e+00            | 0.00e+00            | 0.00e+00                    | 
| Platinum                        | polylog                    | 3.000                      | 298.000                     | 3.0                        | -1.93362e+00        | 2.30957e+01         | -1.15699e+02        | 3.14813e+02         | -5.03890e+02        | 4.81629e+02         | -2.68441e+02        | 8.08550e+01         | -7.33450e+00        | 0.00e+00            | 0.00e+00            | 0.00e+00            | 0.00e+00            | 0.00e+00            | 0.00e+00            | 0.00e+00                    | 
| Polystyrene_1.99_lbft3_Freon    | polylog                    | 90.000                     | 300.000                     | 2.0                        | 1.36067e+00         | -2.06301e+01        | 1.19590e+02         | -2.94262e+02        | 1.28010e+01         | 1.64967e+03         | -3.94024e+03        | 3.98470e+03         | -1.55750e+03        | 0.00e+00            | 0.00e+00            | 0.00e+00            | 0.00e+00            | 0.00e+00            | 0.00e+00            | 0.00e+00                    | 
| Polystyrene_2.0_lbft3           | polylog                    | 33.000                     | 300.000                     | 2.0                        | 0.00000e+00         | 9.39680e+00         | -1.32524e+02        | 7.97037e+02         | -2.64991e+03        | 5.26011e+03         | -6.23429e+03        | 4.08602e+03         | -1.14545e+03        | 0.00e+00            | 0.00e+00            | 0.00e+00            | 0.00e+00            | 0.00e+00            | 0.00e+00            | 0.00e+00                    | 
| Polystyrene_3.12_lbft3          | polylog                    | 7.000                      | 300.000                     | 2.0                        | 0.00000e+00         | -1.41280e-01        | 1.41740e+00         | -5.82100e+00        | 1.27220e+01         | -1.59690e+01        | 1.16430e+01         | -4.64490e+00        | -1.51940e+00        | 0.00e+00            | 0.00e+00            | 0.00e+00            | 0.00e+00            | 0.00e+00            | 0.00e+00            | 0.00e+00                    | 
| Polystyrene_6.24_lbft3          | polylog                    | 4.000                      | 300.000                     | 3.0                        | 6.80820e-01         | -8.26683e+00        | 4.29088e+01         | -1.24155e+02        | 2.18817e+02         | -2.40330e+02        | 1.60580e+02         | -5.96737e+01        | 7.39582e+00         | 0.00e+00            | 0.00e+00            | 0.00e+00            | 0.00e+00            | 0.00e+00            | 0.00e+00            | 0.00e+00                    | 
| Polyurethane_1.99_lbft3_Freon   | polylog                    | 76.000                     | 300.000                     | 2.0                        | 0.00000e+00         | 0.00000e+00         | -3.71669e+01        | 4.70284e+02         | -2.47694e+03        | 6.95010e+03         | -1.09567e+04        | 9.20161e+03         | -3.21868e+03        | 0.00e+00            | 0.00e+00            | 0.00e+00            | 0.00e+00            | 0.00e+00            | 0.00e+00            | 0.00e+00                    | 
| Polyurethane_2.0_lbft3_CO2      | polylog                    | 100.000                    | 300.000                     | 1.0                        | 0.00000e+00         | 1.96609e+01         | -2.35635e+02        | 1.09029e+03         | -2.21443e+03        | 7.78842e+02         | 4.59245e+03         | -7.64266e+03        | 3.78843e+03         | 0.00e+00            | 0.00e+00            | 0.00e+00            | 0.00e+00            | 0.00e+00            | 0.00e+00            | 0.00e+00                    | 
| Polyurethane_3.06_lbft3_He      | polylog                    | 30.000                     | 300.000                     | 1.0                        | 0.00000e+00         | 2.06250e-02         | -1.54680e+00        | 1.49580e+01         | -6.30340e+01        | 1.42038e+02         | -1.78376e+02        | 1.17810e+02         | -3.38980e+01        | 0.00e+00            | 0.00e+00            | 0.00e+00            | 0.00e+00            | 0.00e+00            | 0.00e+00            | 0.00e+00                    | 
| Polyurethane_4.00_lbft3_Freon   | polylog                    | 88.000                     | 300.000                     | 2.0                        | 0.00000e+00         | -2.98630e+00        | 4.30650e+01         | -2.73180e+02        | 9.89238e+02         | -2.20676e+03        | 3.02461e+03         | -2.34794e+03        | 7.89790e+02         | 0.00e+00            | 0.00e+00            | 0.00e+00            | 0.00e+00            | 0.00e+00            | 0.00e+00            | 0.00e+00                    | 
| PVC_1.25_lbft3_air              | polylog                    | 100.000                    | 300.000                     | 1.5                        | 0.00000e+00         | 0.00000e+00         | 9.83525e+01         | -1.30271e+03        | 7.18743e+03         | -2.11414e+04        | 3.49642e+04         | -3.08243e+04        | 1.13146e+04         | 0.00e+00            | 0.00e+00            | 0.00e+00            | 0.00e+00            | 0.00e+00            | 0.00e+00            | 0.00e+00                    | 
| PVC_3.5_lbft3_CO2               | polylog                    | 125.000                    | 300.000                     | 2.0                        | 0.00000e+00         | -2.33193e+01        | 2.55773e+02         | -1.02833e+03        | 1.45999e+03         | 1.57290e+03         | -7.92009e+03        | 9.69059e+03         | -4.12351e+03        | 0.00e+00            | 0.00e+00            | 0.00e+00            | 0.00e+00            | 0.00e+00            | 0.00e+00            | 0.00e+00                    | 
| Stainless_Steel_304             | polylog                    | 4.000                      | 300.000                     | 2.0                        | -1.99000e-02        | 1.65000e-01         | -4.65800e-01        | 4.25600e-01         | 2.33400e-01         | -6.26000e-01        | 2.54300e-01         | 1.39820e+00         | -1.40870e+00        | 0.00e+00            | 0.00e+00            | 0.00e+00            | 0.00e+00            | 0.00e+00            | 0.00e+00            | 0.00e+00                    | 
| Stainless_Steel_304L            | polylog                    | 4.000                      | 300.000                     | 2.0                        | -1.99000e-02        | 1.65000e-01         | -4.65800e-01        | 4.25600e-01         | 2.33400e-01         | -6.26000e-01        | 2.54300e-01         | 1.39820e+00         | -1.40870e+00        | 0.00e+00            | 0.00e+00            | 0.00e+00            | 0.00e+00            | 0.00e+00            | 0.00e+00            | 0.00e+00                    | 
| Stainless_Steel_310             | polylog                    | 4.000                      | 300.000                     | 2.0                        | 0.00000e+00         | -1.23950e-01        | 1.25830e+00         | -5.12690e+00        | 1.08530e+01         | -1.30780e+01        | 9.10590e+00         | -2.19670e+00        | -8.19070e-01        | 0.00e+00            | 0.00e+00            | 0.00e+00            | 0.00e+00            | 0.00e+00            | 0.00e+00            | 0.00e+00                    | 
| Stainless_Steel_316             | polylog                    | 4.000                      | 300.000                     | 2.0                        | -1.99000e-02        | 1.65000e-01         | -4.65800e-01        | 4.25600e-01         | 2.33400e-01         | -6.26000e-01        | 2.54300e-01         | 1.39820e+00         | -1.40870e+00        | 0.00e+00            | 0.00e+00            | 0.00e+00            | 0.00e+00            | 0.00e+00            | 0.00e+00            | 0.00e+00                    | 
| Stainless_Steel_321             | loglog                     | 0.400                      | 1623.000                    | 0.000                      | 5.90900e-02         | 2.99000e-03         | -3.83000e-05        | 0.00e+00            | 0.00e+00            | 0.00e+00            | 0.00e+00            | 0.00e+00            | 0.00e+00            | 4.81282e+01         | -3.33984e+01        | 8.65271e+00         | -7.84620e-01        | -6.42213e+01        | 0.00e+00            | 5.01187e+01                 | 
| Teflon                          | polylog                    | 4.000                      | 300.000                     | 5.0                        | 3.38290e-01         | -4.31350e+00        | 2.33200e+01         | -6.95560e+01        | 1.24690e+02         | -1.36990e+02        | 8.94300e+01         | -3.06770e+01        | 2.73800e+00         | 0.00e+00            | 0.00e+00            | 0.00e+00            | 0.00e+00            | 0.00e+00            | 0.00e+00            | 0.00e+00                    | 
| Ti6Al4V                         | polylog                    | 23.000                     | 300.000                     | 2.0                        | 0.00000e+00         | 5.57966e+01         | -7.63078e+02        | 4.43822e+03         | -1.42264e+04        | 2.71348e+04         | -3.07891e+04        | 1.92404e+04         | -5.10788e+03        | 0.00e+00            | 0.00e+00            | 0.00e+00            | 0.00e+00            | 0.00e+00            | 0.00e+00            | 0.00e+00                    | 
| Titanium_15333                  | polylog                    | 1.400                      | 300.000                     | 3.0                        | -2.70453e-01        | 3.11162e+00         | -1.49418e+01        | 3.88932e+01         | -5.96714e+01        | 5.48714e+01         | -2.91929e+01        | 8.97074e+00         | -2.39879e+00        | 0.00e+00            | 0.00e+00            | 0.00e+00            | 0.00e+00            | 0.00e+00            | 0.00e+00            | 0.00e+00                    | 
| Tungsten                        | NBS                        | 0.300                      | 3695.000                    | ??                         | 0.00e+00            | 0.00e+00            | 0.00e+00            | 0.00e+00            | 0.00e+00            | 0.00e+00            | 0.00e+00            | 0.00e+00            | 0.00e+00            | 0.00e+00            | 0.00e+00            | 0.00e+00            | 0.00e+00            | 0.00e+00            | 0.00e+00            | 0.00e+00                    | 
| Wood_Balsa_11_lbft3             | polylog                    | 88.000                     | 300.000                     | 3.0                        | 0.00000e+00         | 0.00000e+00         | 3.81922e+01         | -5.15727e+02        | 2.89571e+03         | -8.65416e+03        | 1.45208e+04         | -1.29696e+04        | 4.81540e+03         | 0.00e+00            | 0.00e+00            | 0.00e+00            | 0.00e+00            | 0.00e+00            | 0.00e+00            | 0.00e+00                    | 
| Wood_Balsa_6_lbft3              | polylog                    | 88.000                     | 300.000                     | 1.5                        | 0.00000e+00         | 0.00000e+00         | 3.45351e+01         | -4.62538e+02        | 2.57731e+03         | -7.64758e+03        | 1.27451e+04         | -1.13100e+04        | 4.17245e+03         | 0.00e+00            | 0.00e+00            | 0.00e+00            | 0.00e+00            | 0.00e+00            | 0.00e+00            | 0.00e+00                    | 
| Wood_Beechwood_flatwise         | polylog                    | 92.000                     | 300.000                     | 1.5                        | 0.00000e+00         | 5.59956e+00         | -6.52253e+01        | 2.89844e+02         | -5.41904e+02        | 3.98450e+01         | 1.47051e+03         | -2.19185e+03        | 1.03533e+03         | 0.00e+00            | 0.00e+00            | 0.00e+00            | 0.00e+00            | 0.00e+00            | 0.00e+00            | 0.00e+00                    | 
| Wood_Beechwood_grain            | polylog                    | 92.000                     | 300.000                     | 1.0                        | 0.00000e+00         | 0.00000e+00         | -1.18296e+01        | 1.57102e+02         | -8.68607e+02        | 2.55933e+03         | -4.23847e+03        | 3.74069e+03         | -1.37511e+03        | 0.00e+00            | 0.00e+00            | 0.00e+00            | 0.00e+00            | 0.00e+00            | 0.00e+00            | 0.00e+00                    | 
| Wood_MapleOak                   | powerlaw                   | 0.034                      | 1000.000                    | 0.00e+00                   | 0.00930000e+00      | 2.70000e+00         | 0.00e+00            | 0.00e+00            | 0.00e+00            | 0.00e+00            | 0.00e+00            | 0.00e+00            | 0.00e+00            | 0.00e+00            | 0.00e+00            | 0.00e+00            | 0.00e+00            | 0.00e+00            | 0.00e+00            | 0.00e+00                    |
