Repository: CMB-S4/Cryogenic_Material_Properties

# Cryogenic_Material_Properties

## Description
**A compilation of material properties, fits, and plots at cryogenic temperatures for use in design and testing of cryogenic systems.**

This Git Repository will serve to store raw thermal conductivity (TC) data and other material properties, plots, and analysis tools. The data is compiled from decades of published resources. The repository also includes the reference information for each set of measurements. 

The repository is being actively developed by Henry Nachman, Oorie Desai, and Dr. Nicholas Galitzki at the University of Texas at Austin.

If you have questions/feedback, or wish to contribute please contact:

File: tc_fullrepo_20250314.txt (part 2 of 2)
| Material Name                   | Fit Type                   | Low Temp                   | High Temp                   | Perc Err                   | erf param                   | a                   | b                   | c                   | d                   | e                   | f                   | g                   | h                   | i                   | A                   | B                   | C                   | D                   | a1                   | a2                   | a3                   | a4                   | a5                   | a6                   | a7                   | a8                   | a9                   | a10                   | a11                   | a12                   |
| Phosphorbronze                  | comppoly                   | 3.220                      | 448.000                     | 4.045                      | 6.67600e+01                 | 3.07772e-01         | 1.81895e-02         | -6.08627e-04        | 5.47749e-06         | 0.00e+00            | 0.00e+00            | 0.00e+00            | 0.00e+00            | 0.00e+00            | 2.79098e+01         | -3.85396e+01        | 1.82888e+01         | -2.81150e+00        | 0.00e+00             | 0.00e+00             | 0.00e+00             | 0.00e+00             | 0.00e+00             | 0.00e+00             | 0.00e+00             | 0.00e+00             | 0.00e+00             | 0.00e+00              | 0.00e+00              | 0.00e+00              | 
| Platinum                        | polylog                    | 3.000                      | 298.000                     | 3.0                        | 0.00e+00                    | -7.33450e+00        | 8.08550e+01         | -2.68441e+02        | 4.81629e+02         | -5.03890e+02        | 3.14813e+02         | -1.15699e+02        | 2.30957e+01         | -1.93362e+00        | 0.00e+00            | 0.00e+00            | 0.00e+00            | 0.00e+00            | 0.00e+00             | 0.00e+00             | 0.00e+00             | 0.00e+00             | 0.00e+00             | 0.00e+00             | 0.00e+00             | 0.00e+00             | 0.00e+00             | 0.00e+00              | 0.00e+00              | 0.00e+00              | 
| Polystyrene_1.99_lbft3_Freon    | polylog                    | 90.000                     | 300.000                     | 2.0                        | 0.00e+00                    | -1.55750e+03        | 3.98470e+03         | -3.94024e+03        | 1.64967e+03         | 1.28010e+01         | -2.94262e+02        | 1.19590e+02         | -2.06301e+01        | 1.36067e+00         | 0.00e+00            | 0.00e+00            | 0.00e+00            | 0.00e+00            | 0.00e+00             | 0.00e+00             | 0.00e+00             | 0.00e+00             | 0.00e+00             | 0.00e+00             | 0.00e+00             | 0.00e+00             | 0.00e+00             | 0.00e+00              | 0.00e+00              | 0.00e+00              | 
| Polystyrene_2.0_lbft3           | polylog                    | 33.000                     | 300.000                     | 2.0                        | 0.00e+00                    | -1.14545e+03        | 4.08602e+03         | -6.23429e+03        | 5.26011e+03         | -2.64991e+03        | 7.97037e+02         | -1.32524e+02        | 9.39680e+00         | 0.00e+00            | 0.00e+00            | 0.00e+00            | 0.00e+00            | 0.00e+00            | 0.00e+00             | 0.00e+00             | 0.00e+00             | 0.00e+00             | 0.00e+00             | 0.00e+00             | 0.00e+00             | 0.00e+00             | 0.00e+00             | 0.00e+00              | 0.00e+00              | 0.00e+00              | 
| Polystyrene_3.12_lbft3          | polylog                    | 7.000                      | 300.000                     | 2.0                        | 0.00e+00                    | 0.00e+00            | -1.41280e-01        | 1.41740e+00         | -5.82100e+00        | 1.27220e+01         | -1.59690e+01        | 1.16430e+01         | -4.64490e+00        | -1.51940e+00        | 0.00e+00            | 0.00e+00            | 0.00e+00            | 0.00e+00            | 0.00e+00             | 0.00e+00             | 0.00e+00             | 0.00e+00             | 0.00e+00             | 0.00e+00             | 0.00e+00             | 0.00e+00             | 0.00e+00             | 0.00e+00              | 0.00e+00              | 0.00e+00              | 
| Polystyrene_6.24_lbft3          | polylog                    | 4.000                      | 300.000                     | 3.0                        | 0.00e+00                    | 7.39582e+00         | -5.96737e+01        | 1.60580e+02         | -2.40330e+02        | 2.18817e+02         | -1.24155e+02        | 4.29088e+01         | -8.26683e+00        | 6.80820e-01         | 0.00e+00            | 0.00e+00            | 0.00e+00            | 0.00e+00            | 0.00e+00             | 0.00e+00             | 0.00e+00             | 0.00e+00             | 0.00e+00             | 0.00e+00             | 0.00e+00             | 0.00e+00             | 0.00e+00             | 0.00e+00              | 0.00e+00              | 0.00e+00              | 
| Polyurethane_1.99_lbft3_Freon   | polylog                    | 76.000                     | 300.000                     | 2.0                        | 0.00e+00                    | -3.21868e+03        | 9.20161e+03         | -1.09567e+04        | 6.95010e+03         | -2.47694e+03        | 4.70284e+02         | -3.71669e+01        | 0.00e+00            | 0.00e+00            | 0.00e+00            | 0.00e+00            | 0.00e+00            | 0.00e+00            | 0.00e+00             | 0.00e+00             | 0.00e+00             | 0.00e+00             | 0.00e+00             | 0.00e+00             | 0.00e+00             | 0.00e+00             | 0.00e+00             | 0.00e+00              | 0.00e+00              | 0.00e+00              | 
| Polyurethane_2.0_lbft3_CO2      | polylog                    | 100.000                    | 300.000                     | 1.0                        | 0.00e+00                    | 3.78843e+03         | -7.64266e+03        | 4.59245e+03         | 7.78842e+02         | -2.21443e+03        | 1.09029e+03         | -2.35635e+02        | 1.96609e+01         | 0.00e+00            | 0.00e+00            | 0.00e+00            | 0.00e+00            | 0.00e+00            | 0.00e+00             | 0.00e+00             | 0.00e+00             | 0.00e+00             | 0.00e+00             | 0.00e+00             | 0.00e+00             | 0.00e+00             | 0.00e+00             | 0.00e+00              | 0.00e+00              | 0.00e+00              | 
| Polyurethane_3.06_lbft3_He      | polylog                    | 30.000                     | 300.000                     | 1.0                        | 0.00e+00                    | -3.38980e+01        | 1.17810e+02         | -1.78376e+02        | 1.42038e+02         | -6.30340e+01        | 1.49580e+01         | -1.54680e+00        | 2.06250e-02         | 0.00e+00            | 0.00e+00            | 0.00e+00            | 0.00e+00            | 0.00e+00            | 0.00e+00             | 0.00e+00             | 0.00e+00             | 0.00e+00             | 0.00e+00             | 0.00e+00             | 0.00e+00             | 0.00e+00             | 0.00e+00             | 0.00e+00              | 0.00e+00              | 0.00e+00              | 
| Polyurethane_4.00_lbft3_Freon   | polylog                    | 88.000                     | 300.000                     | 2.0                        | 0.00e+00                    | 7.89790e+02         | -2.34794e+03        | 3.02461e+03         | -2.20676e+03        | 9.89238e+02         | -2.73180e+02        | 4.30650e+01         | -2.98630e+00        | 0.00e+00            | 0.00e+00            | 0.00e+00            | 0.00e+00            | 0.00e+00            | 0.00e+00             | 0.00e+00             | 0.00e+00             | 0.00e+00             | 0.00e+00             | 0.00e+00             | 0.00e+00             | 0.00e+00             | 0.00e+00             | 0.00e+00              | 0.00e+00              | 0.00e+00              | 
| PVC_1.25_lbft3_air              | polylog                    | 100.000                    | 300.000                     | 1.5                        | 0.00e+00                    | 1.13146e+04         | -3.08243e+04        | 3.49642e+04         | -2.11414e+04        | 7.18743e+03         | -1.30271e+03        | 9.83525e+01         | 0.00e+00            | 0.00e+00            | 0.00e+00            | 0.00e+00            | 0.00e+00            | 0.00e+00            | 0.00e+00             | 0.00e+00             | 0.00e+00             | 0.00e+00             | 0.00e+00             | 0.00e+00             | 0.00e+00             | 0.00e+00             | 0.00e+00             | 0.00e+00              | 0.00e+00              | 0.00e+00              | 
| PVC_3.5_lbft3_CO2               | polylog                    | 125.000                    | 300.000                     | 2.0                        | 0.00e+00                    | -4.12351e+03        | 9.69059e+03         | -7.92009e+03        | 1.57290e+03         | 1.45999e+03         | -1.02833e+03        | 2.55773e+02         | -2.33193e+01        | 0.00e+00            | 0.00e+00            | 0.00e+00            | 0.00e+00            | 0.00e+00            | 0.00e+00             | 0.00e+00             | 0.00e+00             | 0.00e+00             | 0.00e+00             | 0.00e+00             | 0.00e+00             | 0.00e+00             | 0.00e+00             | 0.00e+00              | 0.00e+00              | 0.00e+00              | 
| Silicon                         | polylog                    | 0.000                      | 296.000                     | 2.060                      | -1.00000e+00                | 0.00e+00            | 0.00e+00            | 0.00e+00            | 0.00e+00            | 0.00e+00            | 0.00e+00            | 0.00e+00            | 0.00e+00            | 0.00e+00            | 0.00e+00            | 4.79082e+00         | 8.57758e-01         | -1.38664e+00        | 0.00e+00             | 0.00e+00             | 0.00e+00             | 0.00e+00             | 0.00e+00             | 0.00e+00             | 0.00e+00             | 0.00e+00             | 0.00e+00             | 0.00e+00              | 0.00e+00              | 0.00e+00              | 
| SPAM                            | Nppoly                     | 0.058                      | 1.750                       | 31.976                     | 0.00e+00                    | 1.10871e-03         | -6.55611e-03        | 2.94308e-02         | -1.47461e-02        | 0.00e+00            | 0.00e+00            | 0.00e+00            | 0.00e+00            | 0.00e+00            | 0.00e+00            | 0.00e+00            | 0.00e+00            | 0.00e+00            | 0.00e+00             | 0.00e+00             | 0.00e+00             | 0.00e+00             | 0.00e+00             | 0.00e+00             | 0.00e+00             | 0.00e+00             | 0.00e+00             | 0.00e+00              | 0.00e+00              | 0.00e+00              | 
| Stainless_Steel                 | comppoly                   | 0.045                      | 1672.000                    | 5.946                      | 1.19471e+02                 | 5.79186e-02         | 3.93602e-03         | -6.84706e-05        | 3.22930e-07         | 0.00e+00            | 0.00e+00            | 0.00e+00            | 0.00e+00            | 0.00e+00            | -1.56968e+00        | 2.82413e+00         | -1.09799e+00        | 1.61695e-01         | 0.00e+00             | 0.00e+00             | 0.00e+00             | 0.00e+00             | 0.00e+00             | 0.00e+00             | 0.00e+00             | 0.00e+00             | 0.00e+00             | 0.00e+00              | 0.00e+00              | 0.00e+00              | 
| Stainless_Steel_304             | comppoly                   | 0.385                      | 1672.000                    | 3.953                      | 1.19786e+02                 | 6.96502e-02         | 3.01386e-03         | -5.04296e-05        | 2.23367e-07         | 0.00e+00            | 0.00e+00            | 0.00e+00            | 0.00e+00            | 0.00e+00            | 1.49213e-01         | 6.23536e-01         | -1.71132e-01        | 3.42081e-02         | 0.00e+00             | 0.00e+00             | 0.00e+00             | 0.00e+00             | 0.00e+00             | 0.00e+00             | 0.00e+00             | 0.00e+00             | 0.00e+00             | 0.00e+00              | 0.00e+00              | 0.00e+00              | 
| Stainless_Steel_304L            | polylog                    | 4.000                      | 300.000                     | 2.0                        | 0.00e+00                    | -1.40870e+00        | 1.39820e+00         | 2.54300e-01         | -6.26000e-01        | 2.33400e-01         | 4.25600e-01         | -4.65800e-01        | 1.65000e-01         | -1.99000e-02        | 0.00e+00            | 0.00e+00            | 0.00e+00            | 0.00e+00            | 0.00e+00             | 0.00e+00             | 0.00e+00             | 0.00e+00             | 0.00e+00             | 0.00e+00             | 0.00e+00             | 0.00e+00             | 0.00e+00             | 0.00e+00              | 0.00e+00              | 0.00e+00              | 
| Stainless_Steel_310_lo          | Nppoly                     | 0.374                      | 1.670                       | 2.293                      | -4.44485e-03                | 2.00471e-01         | -1.66211e-01        | 4.50594e-02         | 0.00e+00            | 0.00e+00            | 0.00e+00            | 0.00e+00            | 0.00e+00            | 0.00e+00            | 0.00e+00            | 0.00e+00            | 0.00e+00            | 0.00e+00            | 0.00e+00             | 0.00e+00             | 0.00e+00             | 0.00e+00             | 0.00e+00             | 0.00e+00             | 0.00e+00             | 0.00e+00             | 0.00e+00             | 0.00e+00              | 0.00e+00              | 0.00e+00              | 
| Stainless_Steel_310_hi          | polylog                    | 148.150                    | 1273.150                    | 2.268                      | 1.25346e-01                 | 0.00e+00            | 0.00e+00            | 0.00e+00            | 0.00e+00            | 0.00e+00            | 0.00e+00            | 0.00e+00            | 0.00e+00            | 0.00e+00            | 6.46708e-01         | -2.21432e-01        | 4.81506e-02         | 0.00e+00            | 0.00e+00             | 0.00e+00             | 0.00e+00             | 0.00e+00             | 0.00e+00             | 0.00e+00             | 0.00e+00             | 0.00e+00             | 0.00e+00             | 0.00e+00              | 0.00e+00              | 0.00e+00              | 
| Stainless_Steel_316_lo          | Nppoly                     | 0.045                      | 57.052                      | 3.380                      | 4.80988e-02                 | 6.69184e-03         | -2.05278e-04        | 1.94109e-06         | 0.00e+00            | 0.00e+00            | 0.00e+00            | 0.00e+00            | 0.00e+00            | 0.00e+00            | 0.00e+00            | 0.00e+00            | 0.00e+00            | 0.00e+00            | 0.00e+00             | 0.00e+00             | 0.00e+00             | 0.00e+00             | 0.00e+00             | 0.00e+00             | 0.00e+00             | 0.00e+00             | 0.00e+00             | 0.00e+00              | 0.00e+00              | 0.00e+00              | 
| Stainless_Steel_316_hi          | polylog                    | 137.777                    | 1670.150                    | 3.392                      | -9.78724e-01                | 0.00e+00            | 0.00e+00            | 0.00e+00            | 0.00e+00            | 0.00e+00            | 0.00e+00            | 0.00e+00            | 0.00e+00            | 0.00e+00            | 1.97904e+00         | -7.26205e-01        | 1.09896e-01         | 0.00e+00            | 0.00e+00             | 0.00e+00             | 0.00e+00             | 0.00e+00             | 0.00e+00             | 0.00e+00             | 0.00e+00             | 0.00e+00             | 0.00e+00             | 0.00e+00              | 0.00e+00              | 0.00e+00              | 
| Stainless_Steel_321             | comppoly                   | 0.393                      | 1623.194                    | 4.704                      | 1.16307e+02                 | 6.04956e-02         | 3.56046e-03         | -5.97515e-05        | 2.72011e-07         | 0.00e+00            | 0.00e+00            | 0.00e+00            | 0.00e+00            | 0.00e+00            | -1.24785e+00        | 2.17727e+00         | -7.41366e-01        | 1.03982e-01         | 0.00e+00             | 0.00e+00             | 0.00e+00             | 0.00e+00             | 0.00e+00             | 0.00e+00             | 0.00e+00             | 0.00e+00             | 0.00e+00             | 0.00e+00              | 0.00e+00              | 0.00e+00              | 
| Stycast                         | polylog                    | 0.061                      | 1.810                       | 109.741                    | -1.00000e+00                | 0.00e+00            | 0.00e+00            | 0.00e+00            | 0.00e+00            | 0.00e+00            | 0.00e+00            | 0.00e+00            | 0.00e+00            | 0.00e+00            | -1.83826e+00        | 1.68108e+00         | -8.51261e-01        | -2.65375e-01        | 0.00e+00             | 0.00e+00             | 0.00e+00             | 0.00e+00             | 0.00e+00             | 0.00e+00             | 0.00e+00             | 0.00e+00             | 0.00e+00             | 0.00e+00              | 0.00e+00              | 0.00e+00              | 
| Teflon                          | polylog                    | 0.133                      | 297.000                     | 16.452                     | -2.49885e+00                | 0.00e+00            | 0.00e+00            | 0.00e+00            | 0.00e+00            | 0.00e+00            | 0.00e+00            | 0.00e+00            | 0.00e+00            | 0.00e+00            | 1.85394e+00         | -5.84988e-01        | 3.33076e-02         | 0.00e+00            | 0.00e+00             | 0.00e+00             | 0.00e+00             | 0.00e+00             | 0.00e+00             | 0.00e+00             | 0.00e+00             | 0.00e+00             | 0.00e+00             | 0.00e+00              | 0.00e+00              | 0.00e+00              | 
| Ti6Al4V                         | polylog                    | 0.061                      | 1173.150                    | 11.491                     | -1.41506e+00                | 0.00e+00            | 0.00e+00            | 0.00e+00            | 0.00e+00            | 0.00e+00            | 0.00e+00            | 0.00e+00            | 0.00e+00            | 0.00e+00            | 1.72407e+00         | -4.37855e-01        | 4.84062e-02         | 0.00e+00            | 0.00e+00             | 0.00e+00             | 0.00e+00             | 0.00e+00             | 0.00e+00             | 0.00e+00             | 0.00e+00             | 0.00e+00             | 0.00e+00             | 0.00e+00              | 0.00e+00              | 0.00e+00              | 
| Titanium_15333                  | polylog                    | 1.400                      | 300.000                     | 3.0                        | 0.00e+00                    | -2.39879e+00        | 8.97074e+00         | -2.91929e+01        | 5.48714e+01         | -5.96714e+01        | 3.88932e+01         | -1.49418e+01        | 3.11162e+00         | -2.70453e-01        | 0.00e+00            | 0.00e+00            | 0.00e+00            | 0.00e+00            | 0.00e+00             | 0.00e+00             | 0.00e+00             | 0.00e+00             | 0.00e+00             | 0.00e+00             | 0.00e+00             | 0.00e+00             | 0.00e+00             | 0.00e+00              | 0.00e+00              | 0.00e+00              | 
| Torlon                          | Nppoly                     | 0.303                      | 2.977                       | 3.265                      | 0.00e+00                    | -7.52786e-04        | 1.52769e-02         | -8.17215e-03        | 1.34033e-03         | 0.00e+00            | 0.00e+00            | 0.00e+00            | 0.00e+00            | 0.00e+00            | 0.00e+00            | 0.00e+00            | 0.00e+00            | 0.00e+00            | 0.00e+00             | 0.00e+00             | 0.00e+00             | 0.00e+00             | 0.00e+00             | 0.00e+00             | 0.00e+00             | 0.00e+00             | 0.00e+00             | 0.00e+00              | 0.00e+00              | 0.00e+00              | 
| VESPEL                          | Nppoly                     | 0.322                      | 3.032                       | 26.714                     | 0.00e+00                    | 2.53032e-04         | 3.15702e-03         | -1.80723e-03        | 3.40509e-04         | 0.00e+00            | 0.00e+00            | 0.00e+00            | 0.00e+00            | 0.00e+00            | 0.00e+00            | 0.00e+00            | 0.00e+00            | 0.00e+00            | 0.00e+00             | 0.00e+00             | 0.00e+00             | 0.00e+00             | 0.00e+00             | 0.00e+00             | 0.00e+00             | 0.00e+00             | 0.00e+00             | 0.00e+00              | 0.00e+00              | 0.00e+00              | 
| Wood_Balsa_11_lbft3             | polylog                    | 88.000                     | 300.000                     | 3.0                        | 0.00e+00                    | 4.81540e+03         | -1.29696e+04        | 1.45208e+04         | -8.65416e+03        | 2.89571e+03         | -5.15727e+02        | 3.81922e+01         | 0.00e+00            | 0.00e+00            | 0.00e+00            | 0.00e+00            | 0.00e+00            | 0.00e+00            | 0.00e+00             | 0.00e+00             | 0.00e+00             | 0.00e+00             | 0.00e+00             | 0.00e+00             | 0.00e+00             | 0.00e+00             | 0.00e+00             | 0.00e+00              | 0.00e+00              | 0.00e+00              | 
| Wood_Balsa_6_lbft3              | polylog                    | 88.000                     | 300.000                     | 1.5                        | 0.00e+00                    | 4.17245e+03         | -1.13100e+04        | 1.27451e+04         | -7.64758e+03        | 2.57731e+03         | -4.62538e+02        | 3.45351e+01         | 0.00e+00            | 0.00e+00            | 0.00e+00            | 0.00e+00            | 0.00e+00            | 0.00e+00            | 0.00e+00             | 0.00e+00             | 0.00e+00             | 0.00e+00             | 0.00e+00             | 0.00e+00             | 0.00e+00             | 0.00e+00             | 0.00e+00             | 0.00e+00              | 0.00e+00              | 0.00e+00              | 
| Wood_Beechwood_flatwise         | polylog                    | 92.000                     | 300.000                     | 1.5                        | 0.00e+00                    | 1.03533e+03         | -2.19185e+03        | 1.47051e+03         | 3.98450e+01         | -5.41904e+02        | 2.89844e+02         | -6.52253e+01        | 5.59956e+00         | 0.00e+00            | 0.00e+00            | 0.00e+00            | 0.00e+00            | 0.00e+00            | 0.00e+00             | 0.00e+00             | 0.00e+00             | 0.00e+00             | 0.00e+00             | 0.00e+00             | 0.00e+00             | 0.00e+00             | 0.00e+00             | 0.00e+00              | 0.00e+00              | 0.00e+00              | 
| Wood_Beechwood_grain            | polylog                    | 92.000                     | 300.000                     | 1.0                        | 0.00e+00                    | -1.37511e+03        | 3.74069e+03         | -4.23847e+03        | 2.55933e+03         | -8.68607e+02        | 1.57102e+02         | -1.18296e+01        | 0.00e+00            | 0.00e+00            | 0.00e+00            | 0.00e+00            | 0.00e+00            | 0.00e+00            | 0.00e+00             | 0.00e+00             | 0.00e+00             | 0.00e+00             | 0.00e+00             | 0.00e+00             | 0.00e+00             | 0.00e+00             | 0.00e+00             | 0.00e+00              | 0.00e+00              | 0.00e+00              | 
| Wood_MapleOak                   | powerlaw                   | 0.034                      | 1000.000                    | 0.00e+00                   | 0.00e+00                    | 0.00930000e+00      | 2.70000e+00         | 0.00e+00            | 0.00e+00            | 0.00e+00            | 0.00e+00            | 0.00e+00            | 0.00e+00            | 0.00e+00            | 0.00e+00            | 0.00e+00            | 0.00e+00            | 0.00e+00            | 0.00e+00             | 0.00e+00             | 0.00e+00             | 0.00e+00             | 0.00e+00             | 0.00e+00             | 0.00e+00             | 0.00e+00             | 0.00e+00             | 0.00e+00              | 0.00e+00              | 0.00e+00              |
