Repository: CMB-S4/Cryogenic_Material_Properties

# Cryogenic_Material_Properties

## Description
**A compilation of material properties, fits, and plots at cryogenic temperatures for use in design and testing of cryogenic systems.**

This Git Repository will serve to store raw thermal conductivity (TC) data and other material properties, plots, and analysis tools. The data is compiled from decades of published resources. The repository also includes the reference information for each set of measurements. 

The repository is being actively developed by Henry Nachman, Oorie Desai, and Dr. Nicholas Galitzki at the University of Texas at Austin.

If you have questions/feedback, or wish to contribute please contact:

File: tc_other_fits_20250314.txt (part 2 of 2)
| Material Name                   | Fit Type                   | Low Temp                   | High Temp                   | Perc Err                   | a                   | b                   | c                   | d                   | e                   | f                   | g                   | h                   | i                   | a1                   | a2                   | a3                   | a4                   | a5                   | a6                   | a7                   | a8                   | a9                   | a10                   | a11                   | a12                   | A                   | B                   | C                   | D                   | E                   | erf param                   |
| Polyurethane_4.00_lbft3_Freon   | polylog                    | 88.000                     | 300.000                     | 2.0                        | 7.89790e+02         | -2.34794e+03        | 3.02461e+03         | -2.20676e+03        | 9.89238e+02         | -2.73180e+02        | 4.30650e+01         | -2.98630e+00        | 0.00e+00            | 0.00e+00             | 0.00e+00             | 0.00e+00             | 0.00e+00             | 0.00e+00             | 0.00e+00             | 0.00e+00             | 0.00e+00             | 0.00e+00             | 0.00e+00              | 0.00e+00              | 0.00e+00              | 0.00e+00            | 0.00e+00            | 0.00e+00            | 0.00e+00            | 0.00e+00            | 0.00e+00                    | 
| PVC_1.25_lbft3_air              | polylog                    | 100.000                    | 300.000                     | 1.5                        | 1.13146e+04         | -3.08243e+04        | 3.49642e+04         | -2.11414e+04        | 7.18743e+03         | -1.30271e+03        | 9.83525e+01         | 0.00e+00            | 0.00e+00            | 0.00e+00             | 0.00e+00             | 0.00e+00             | 0.00e+00             | 0.00e+00             | 0.00e+00             | 0.00e+00             | 0.00e+00             | 0.00e+00             | 0.00e+00              | 0.00e+00              | 0.00e+00              | 0.00e+00            | 0.00e+00            | 0.00e+00            | 0.00e+00            | 0.00e+00            | 0.00e+00                    | 
| PVC_3.5_lbft3_CO2               | polylog                    | 125.000                    | 300.000                     | 2.0                        | -4.12351e+03        | 9.69059e+03         | -7.92009e+03        | 1.57290e+03         | 1.45999e+03         | -1.02833e+03        | 2.55773e+02         | -2.33193e+01        | 0.00e+00            | 0.00e+00             | 0.00e+00             | 0.00e+00             | 0.00e+00             | 0.00e+00             | 0.00e+00             | 0.00e+00             | 0.00e+00             | 0.00e+00             | 0.00e+00              | 0.00e+00              | 0.00e+00              | 0.00e+00            | 0.00e+00            | 0.00e+00            | 0.00e+00            | 0.00e+00            | 0.00e+00                    | 
| Stainless_Steel_304             | polylog                    | 4.000                      | 300.000                     | 2.0                        | -1.40870e+00        | 1.39820e+00         | 2.54300e-01         | -6.26000e-01        | 2.33400e-01         | 4.25600e-01         | -4.65800e-01        | 1.65000e-01         | -1.99000e-02        | 0.00e+00             | 0.00e+00             | 0.00e+00             | 0.00e+00             | 0.00e+00             | 0.00e+00             | 0.00e+00             | 0.00e+00             | 0.00e+00             | 0.00e+00              | 0.00e+00              | 0.00e+00              | 0.00e+00            | 0.00e+00            | 0.00e+00            | 0.00e+00            | 0.00e+00            | 0.00e+00                    | 
| Stainless_Steel_304L            | polylog                    | 4.000                      | 300.000                     | 2.0                        | -1.40870e+00        | 1.39820e+00         | 2.54300e-01         | -6.26000e-01        | 2.33400e-01         | 4.25600e-01         | -4.65800e-01        | 1.65000e-01         | -1.99000e-02        | 0.00e+00             | 0.00e+00             | 0.00e+00             | 0.00e+00             | 0.00e+00             | 0.00e+00             | 0.00e+00             | 0.00e+00             | 0.00e+00             | 0.00e+00              | 0.00e+00              | 0.00e+00              | 0.00e+00            | 0.00e+00            | 0.00e+00            | 0.00e+00            | 0.00e+00            | 0.00e+00                    | 
| Stainless_Steel_310             | polylog                    | 4.000                      | 300.000                     | 2.0                        | -8.19070e-01        | -2.19670e+00        | 9.10590e+00         | -1.30780e+01        | 1.08530e+01         | -5.12690e+00        | 1.25830e+00         | -1.23950e-01        | 0.00e+00            | 0.00e+00             | 0.00e+00             | 0.00e+00             | 0.00e+00             | 0.00e+00             | 0.00e+00             | 0.00e+00             | 0.00e+00             | 0.00e+00             | 0.00e+00              | 0.00e+00              | 0.00e+00              | 0.00e+00            | 0.00e+00            | 0.00e+00            | 0.00e+00            | 0.00e+00            | 0.00e+00                    | 
| Stainless_Steel_316             | polylog                    | 4.000                      | 300.000                     | 2.0                        | -1.40870e+00        | 1.39820e+00         | 2.54300e-01         | -6.26000e-01        | 2.33400e-01         | 4.25600e-01         | -4.65800e-01        | 1.65000e-01         | -1.99000e-02        | 0.00e+00             | 0.00e+00             | 0.00e+00             | 0.00e+00             | 0.00e+00             | 0.00e+00             | 0.00e+00             | 0.00e+00             | 0.00e+00             | 0.00e+00              | 0.00e+00              | 0.00e+00              | 0.00e+00            | 0.00e+00            | 0.00e+00            | 0.00e+00            | 0.00e+00            | 0.00e+00                    | 
| Stainless_Steel_321             | loglog                     | 0.400                      | 1623.000                    | 0.000                      | 5.90900e-02         | 2.99000e-03         | -3.83000e-05        | 0.00e+00            | 0.00e+00            | 0.00e+00            | 0.00e+00            | 0.00e+00            | 0.00e+00            | 0.00e+00             | 0.00e+00             | 0.00e+00             | 0.00e+00             | 0.00e+00             | 0.00e+00             | 0.00e+00             | 0.00e+00             | 0.00e+00             | 0.00e+00              | 0.00e+00              | 0.00e+00              | 4.81282e+01         | -3.33984e+01        | 8.65271e+00         | -7.84620e-01        | -6.42213e+01        | 5.01187e+01                 | 
| Teflon                          | polylog                    | 4.000                      | 300.000                     | 5.0                        | 2.73800e+00         | -3.06770e+01        | 8.94300e+01         | -1.36990e+02        | 1.24690e+02         | -6.95560e+01        | 2.33200e+01         | -4.31350e+00        | 3.38290e-01         | 0.00e+00             | 0.00e+00             | 0.00e+00             | 0.00e+00             | 0.00e+00             | 0.00e+00             | 0.00e+00             | 0.00e+00             | 0.00e+00             | 0.00e+00              | 0.00e+00              | 0.00e+00              | 0.00e+00            | 0.00e+00            | 0.00e+00            | 0.00e+00            | 0.00e+00            | 0.00e+00                    | 
| Ti6Al4V                         | polylog                    | 23.000                     | 300.000                     | 2.0                        | -5.10788e+03        | 1.92404e+04         | -3.07891e+04        | 2.71348e+04         | -1.42264e+04        | 4.43822e+03         | -7.63078e+02        | 5.57966e+01         | 0.00e+00            | 0.00e+00             | 0.00e+00             | 0.00e+00             | 0.00e+00             | 0.00e+00             | 0.00e+00             | 0.00e+00             | 0.00e+00             | 0.00e+00             | 0.00e+00              | 0.00e+00              | 0.00e+00              | 0.00e+00            | 0.00e+00            | 0.00e+00            | 0.00e+00            | 0.00e+00            | 0.00e+00                    | 
| Titanium_15333                  | polylog                    | 1.400                      | 300.000                     | 3.0                        | -2.39879e+00        | 8.97074e+00         | -2.91929e+01        | 5.48714e+01         | -5.96714e+01        | 3.88932e+01         | -1.49418e+01        | 3.11162e+00         | -2.70453e-01        | 0.00e+00             | 0.00e+00             | 0.00e+00             | 0.00e+00             | 0.00e+00             | 0.00e+00             | 0.00e+00             | 0.00e+00             | 0.00e+00             | 0.00e+00              | 0.00e+00              | 0.00e+00              | 0.00e+00            | 0.00e+00            | 0.00e+00            | 0.00e+00            | 0.00e+00            | 0.00e+00                    | 
| Wood_Balsa_11_lbft3             | polylog                    | 88.000                     | 300.000                     | 3.0                        | 4.81540e+03         | -1.29696e+04        | 1.45208e+04         | -8.65416e+03        | 2.89571e+03         | -5.15727e+02        | 3.81922e+01         | 0.00e+00            | 0.00e+00            | 0.00e+00             | 0.00e+00             | 0.00e+00             | 0.00e+00             | 0.00e+00             | 0.00e+00             | 0.00e+00             | 0.00e+00             | 0.00e+00             | 0.00e+00              | 0.00e+00              | 0.00e+00              | 0.00e+00            | 0.00e+00            | 0.00e+00            | 0.00e+00            | 0.00e+00            | 0.00e+00                    | 
| Wood_Balsa_6_lbft3              | polylog                    | 88.000                     | 300.000                     | 1.5                        | 4.17245e+03         | -1.13100e+04        | 1.27451e+04         | -7.64758e+03        | 2.57731e+03         | -4.62538e+02        | 3.45351e+01         | 0.00e+00            | 0.00e+00            | 0.00e+00             | 0.00e+00             | 0.00e+00             | 0.00e+00             | 0.00e+00             | 0.00e+00             | 0.00e+00             | 0.00e+00             | 0.00e+00             | 0.00e+00              | 0.00e+00              | 0.00e+00              | 0.00e+00            | 0.00e+00            | 0.00e+00            | 0.00e+00            | 0.00e+00            | 0.00e+00                    | 
| Wood_Beechwood_flatwise         | polylog                    | 92.000                     | 300.000                     | 1.5                        | 1.03533e+03         | -2.19185e+03        | 1.47051e+03         | 3.98450e+01         | -5.41904e+02        | 2.89844e+02         | -6.52253e+01        | 5.59956e+00         | 0.00e+00            | 0.00e+00             | 0.00e+00             | 0.00e+00             | 0.00e+00             | 0.00e+00             | 0.00e+00             | 0.00e+00             | 0.00e+00             | 0.00e+00             | 0.00e+00              | 0.00e+00              | 0.00e+00              | 0.00e+00            | 0.00e+00            | 0.00e+00            | 0.00e+00            | 0.00e+00            | 0.00e+00                    | 
| Wood_Beechwood_grain            | polylog                    | 92.000                     | 300.000                     | 1.0                        | -1.37511e+03        | 3.74069e+03         | -4.23847e+03        | 2.55933e+03         | -8.68607e+02        | 1.57102e+02         | -1.18296e+01        | 0.00e+00            | 0.00e+00            | 0.00e+00             | 0.00e+00             | 0.00e+00             | 0.00e+00             | 0.00e+00             | 0.00e+00             | 0.00e+00             | 0.00e+00             | 0.00e+00             | 0.00e+00              | 0.00e+00              | 0.00e+00              | 0.00e+00            | 0.00e+00            | 0.00e+00            | 0.00e+00            | 0.00e+00            | 0.00e+00                    | 
| Wood_MapleOak                   | powerlaw                   | 0.034                      | 1000.000                    | 0.00e+00                   | 0.00930000e+00      | 2.70000e+00         | 0.00e+00            | 0.00e+00            | 0.00e+00            | 0.00e+00            | 0.00e+00            | 0.00e+00            | 0.00e+00            | 0.00e+00             | 0.00e+00             | 0.00e+00             | 0.00e+00             | 0.00e+00             | 0.00e+00             | 0.00e+00             | 0.00e+00             | 0.00e+00             | 0.00e+00              | 0.00e+00              | 0.00e+00              | 0.00e+00            | 0.00e+00            | 0.00e+00            | 0.00e+00            | 0.00e+00            | 0.00e+00                    |
